Repository: bie-zheng/daily-paper-reader

# 日报 · 2026-07-11

- 生成时间：2026-07-11 20:44:42 UTC
- 当次推荐总数：4
- 精读区：2
- 速读区：2

## 今日简报（AI）
今日收录4篇论文，精读聚焦富勒烯与氮化镓的离子辐照损伤机制。最值得关注的是分子动力学模拟富勒烯中的辐照损伤级联，以及快重离子辐照氮化镓的纳米表面损伤动力学。建议普通读者优先精读这两篇高分论文，并关注速读中的多尺度机器学习框架对合金无序建模的启示。

## 精读区
1. [Radiation Damage Cascades in Fullerite Using Molecular Dynamics](/202607/11/2607.06962v1-radiation-damage-cascades-in-fullerite-using-molecular-dynamics) （9.0/10）
2. [Unveiling Nanoscale Surface Damage Dynamics in Swift Heavy Ion Irradiated Gallium Nitride](/202607/11/2607.07092v1-unveiling-nanoscale-surface-damage-dynamics-in-swift-heavy-ion-irradiated-gallium-nitride) （8.0/10）

File: docs/202608/20/2608.15609v1-graph-neural-network-prediction-of-temperature-dependent-hydrogen-diffusion-and-thermal-conductivity-tensors-of-tungsten-containing-helium-bubbles-and-grain-boundaries.md
---
title: Graph neural network prediction of temperature-dependent hydrogen diffusion and thermal conductivity tensors of tungsten containing helium bubbles and grain boundaries
title_zh: 含氦气泡和晶界的钨中温度相关氢扩散和热导率张量的图神经网络预测
authors: "S. Saito, M. I. Kobayashi, T. Kasahara"
date: 2026-08-16
pdf: "https://arxiv.org/pdf/2608.15609v1"
tags: ["query:rad-damage"]
score: 6.0
evidence: 针对含氦泡与晶界的钨微观结构预测输运性能张量，与辐照缺陷对材料性能的影响密切相关
tldr: 钨中氦泡和晶界会极大改变氢同位素输运和热导，但传统分子动力学逐结构计算耗时巨大。作者提出图神经网络代理模型，将含氦泡和晶界的钨原子构型直接映射到氢扩散系数张量和热导率张量，用旋转等变池化捕获各向异性，温度依赖通过Arrhenius和Wiedemann-Franz-Matthiessen解析展开。训练数据来自嵌入原子势模拟，并用第一性原理势校准。模型毫秒级返回张量，耦合有限元分析显示热导退化使氢渗透预测改变2.5倍。
source: arxiv
selection_source: fresh_fetch
figures_json: "[{\"url\": \"assets/figures/arxiv/2608.15609v1/fig-001.webp\", \"caption\": \"\", \"page\": 0, \"index\": 1, \"width\": 1416, \"height\": 565, \"label\": \"Figure\"}, {\"url\": \"assets/figures/arxiv/2608.15609v1/fig-002.webp\", \"caption\": \"\", \"page\": 0, \"index\": 2, \"width\": 1427, \"height\": 415, \"label\": \"Figure\"}, {\"url\": \"assets/figures/arxiv/2608.15609v1/fig-003.webp\", \"caption\": \"\", \"page\": 0, \"index\": 3, \"width\": 1123, \"height\": 1071, \"label\": \"Figure\"}, {\"url\": \"assets/figures/arxiv/2608.15609v1/fig-004.webp\", \"caption\": \"\", \"page\": 0, \"index\": 4, \"width\": 1409, \"height\": 409, \"label\": \"Figure\"}, {\"url\": \"assets/figures/arxiv/2608.15609v1/fig-005.webp\", \"caption\": \"\", \"page\": 0, \"index\": 5, \"width\": 1408, \"height\": 952, \"label\": \"Figure\"}, {\"url\": \"assets/figures/arxiv/2608.15609v1/fig-006.webp\", \"caption\": \"\", \"page\": 0, \"index\": 6, \"width\": 1410, \"height\": 567, \"label\": \"Figure\"}, {\"url\": \"assets/figures/arxiv/2608.15609v1/fig-007.webp\", \"caption\": \"\", \"page\": 0, \"index\": 7, \"width\": 1100, \"height\": 743, \"label\": \"Figure\"}, {\"url\": \"assets/figures/arxiv/2608.15609v1/fig-008.webp\", \"caption\": \"\", \"page\": 0, \"index\": 8, \"width\": 1207, \"height\": 671, \"label\": \"Figure\"}, {\"url\": \"assets/figures/arxiv/2608.15609v1/fig-009.webp\", \"caption\": \"\", \"page\": 0, \"index\": 9, \"width\": 715, \"height\": 847, \"label\": \"Figure\"}, {\"url\": \"assets/figures/arxiv/2608.15609v1/fig-010.webp\", \"caption\": \"\", \"page\": 0, \"index\": 10, \"width\": 1206, \"height\": 615, \"label\": \"Figure\"}]"
motivation: 分子动力学计算钨中氢扩散和热导张量需数小时，无法支撑微结构分辨的部件尺度分析。
method: 构建旋转等变图神经网络，预测温度无关参数（Arrhenius对、声子电导张量等），经解析关系扩展至任意温度，并用MD和主动学习生成训练标签。
result: 学习到的激活能中位数为0.21 eV，符合文献迁移势垒；等变池化保证任意取向一致，张量预测毫秒级完成，耦合模拟显示氢渗透变化2.5倍。
conclusion: 该代理模型实现了微结构到传输张量的快速映射，为聚变偏滤器多尺度分析提供可行工具。
---

## 摘要
钨面向等离子体组件中的氦气泡和晶界会使氢同位素输运和热传导改变数量级，然而评估给定微结构的这些输运性质每个构型需要数小时的分子动力学（MD）模拟。我们提出了一种图神经网络代理模型，直接将含有氦气泡和晶界的钨原子构型映射到任意温度下氢扩散系数D_H(T)和热导率κ(T)的完整3×3对称张量。各向异性通过旋转等变张量池化层捕获；温度通过预测的与温度无关的参数（阿伦尼乌斯对(D0,Ea)、声子电导率张量和缺陷残余电阻率）进入，这些参数通过阿伦尼乌斯和维德曼-弗朗兹-马西森关系进行解析展开。635个微结构的训练标签通过嵌入原子法势函数生成（Green-Kubo电导率和多温度示踪扩散）；电子通道根据已发表的辐照退化测量进行校准，整个流程通过配对的MD校准运行和主动学习循环锚定到第一性原理机器学习势（VASP+FLARE）。学习到的激活能（中位数0.21 eV，在气泡和晶界结构中升高）再现了文献中的氢迁移势垒和俘获物理，等变池化使预测在任意取向的子模块中保持一致。由代理模型驱动的耦合有限元热-氢分析表明，电导率退化通过温度场使预测的氢渗透改变了2.5倍。该模型在毫秒内返回两个张量，为聚变偏滤器的组件级分析提供微结构分辨的输运输入。

## Abstract
Helium bubbles and grain boundaries in tungsten plasma-facing components alter hydrogen-isotope transport and thermal conduction by orders of magnitude, yet evaluating these transport properties for a given microstructure requires hours of molecular dynamics (MD) per configuration. We present a graph neural network surrogate that maps a tungsten atomic configuration containing helium bubbles and grain boundaries directly to the full $3\times3$ symmetric tensors of the hydrogen diffusion coefficient $D_H(T)$ and the thermal conductivity $κ(T)$ at arbitrary temperature. Anisotropy is captured by a rotation-equivariant tensor pooling layer; temperature enters through predicted temperature-independent parameters (an Arrhenius pair $(D_0,E_a)$, a phonon conductivity tensor, and a defect residual resistivity) expanded analytically via the Arrhenius and Wiedemann-Franz-Matthiessen relations. Training labels for 635 microstructures are generated with an embedded-atom-method potential (Green-Kubo conductivity and multi-temperature tracer diffusion); the electronic channel is calibrated against published irradiation-degradation measurements, and the pipeline is anchored to a first-principles machine-learning potential (VASP+FLARE) through paired MD calibration runs and an active-learning loop. The learned activation energies (median 0.21 eV, rising in bubble and grain-boundary structures) reproduce literature hydrogen migration barriers and trapping physics, and the equivariant pooling keeps predictions consistent across arbitrarily oriented sub-blocks. Coupled finite-element thermal-hydrogen analyses driven by the surrogate show that conductivity degradation changes predicted hydrogen permeation by a factor of 2.5 through the temperature field. The model returns both tensors in milliseconds, enabling microstructure-resolved transport input for component-scale analyses of fusion divertors.

File: docs/202608/21/2608.16652v1-a-nuclear-quantum-corrected-machine-learning-potential-reveals-quantum-enhanced-hydrogen-segregation-at-general-grain-boundaries-in-alpha-iron.md
---
title: A nuclear-quantum-corrected machine-learning potential reveals quantum-enhanced hydrogen segregation at general grain boundaries in alpha-iron
title_zh: 核量子校正的机器学习势揭示α-铁中一般晶界上氢的量子增强偏析
authors: Kazuma Ito
date: 2026-08-17
pdf: "https://arxiv.org/pdf/2608.16652v1"
tags: ["query:rad-damage"]
score: 6.0
evidence: 量子修正机器学习势研究α-Fe中氢在晶界缺陷处的偏析，可迁移到辐照缺陷模拟
tldr: 氢在金属中的核量子效应在室温下也显著影响氢脆相关的扩散与陷阱过程，但显式量子模拟对复杂环境成本极高。本文利用300K质心约束路径积分分子动力学得到的量子平均力，重新标记基于原子簇展开的PACE机器学习势的训练配置，获得无额外DFT计算的NQC-PACE。该势能准确描述α-Fe中氢在空位、位错、表面和一般晶界处的捕获、H-H相互作用以及扩散行为。巨正则蒙特卡洛/分子动力学模拟显示，核量子效应显著增强氢在一般晶界的偏析，与实验趋势更吻合，从而为复杂材料中轻元素量子效应的大规模模拟提供高效框架。
source: arxiv
selection_source: fresh_fetch
figures_json: "[{\"url\": \"assets/figures/arxiv/2608.16652v1/fig-001.webp\", \"caption\": \"\", \"page\": 0, \"index\": 1, \"width\": 1706, \"height\": 1418, \"label\": \"Figure\"}, {\"url\": \"assets/figures/arxiv/2608.16652v1/fig-002.webp\", \"caption\": \"\", \"page\": 0, \"index\": 2, \"width\": 1746, \"height\": 829, \"label\": \"Figure\"}, {\"url\": \"assets/figures/arxiv/2608.16652v1/fig-003.webp\", \"caption\": \"\", \"page\": 0, \"index\": 3, \"width\": 1572, \"height\": 1200, \"label\": \"Figure\"}, {\"url\": \"assets/figures/arxiv/2608.16652v1/fig-004.webp\", \"caption\": \"\", \"page\": 0, \"index\": 4, \"width\": 1735, \"height\": 960, \"label\": \"Figure\"}, {\"url\": \"assets/figures/arxiv/2608.16652v1/fig-005.webp\", \"caption\": \"\", \"page\": 0, \"index\": 5, \"width\": 1678, \"height\": 1309, \"label\": \"Figure\"}]"
motivation: 氢核量子效应影响α-Fe中扩散与捕获，但显式量子模拟成本高，限制复杂环境大规模研究。
method: 用300K质心约束路径积分分子动力学的量子平均力重新标记PACE训练配置，得到NQC-PACE，无需额外DFT。
result: 巨正则蒙特卡洛/分子动力学显示，核量子效应显著增强氢在一般晶界的偏析，更接近实验趋势。
conclusion: 该框架用有限温度量子平均力重新标记MLIP配置空间，实现含轻元素量子效应复杂材料的大规模分析。
---

## 摘要
氢在缺陷处的扩散和捕获的原子尺度描述对于理解氢脆至关重要。作为金属中最轻的溶质，氢表现出核量子效应，即使在室温下也会改变这些过程。对这些效应的显式处理计算成本高昂，限制了复杂环境的大规模模拟。在此，我们使用基于原子簇展开（PACE）高性能实现的Fe-H机器学习原子间势（MLIP），覆盖多样的Fe-H环境，并用300 K下质心约束路径积分分子动力学得到的量子平均力重新标记支撑其迁移率的训练构型。这产生了核量子校正的PACE（NQC-PACE），无需额外的密度泛函理论计算。在母PACE基础上，NQC-PACE描述了核量子效应对氢在空位、位错、表面和一般晶界处的捕获、H-H相互作用以及α-Fe中扩散的影响。巨正则蒙特卡洛/分子动力学模拟表明，核量子效应显著增强了氢在一般晶界处的偏析以及捕获行为，与实验趋势更吻合。这种增强源于对开放、各向异性软局部环境的选择性量子稳定化。我们的框架使用有限温度量子平均力重新标记MLIP覆盖的构型空间，使得对轻元素量子效应重要的复杂材料进行大规模分析成为可能。

## Abstract
Atomistic descriptions of hydrogen diffusion and trapping at defects are essential for understanding hydrogen embrittlement. As the lightest solute in metals, hydrogen exhibits nuclear quantum effects that alter these processes even at room temperature. Explicit treatment of such effects is computationally demanding, limiting large-scale simulations of complex environments. Here, we use an Fe-H machine-learning interatomic potential (MLIP) based on the performant implementation of the atomic cluster expansion (PACE), covering diverse Fe-H environments, and relabel the training configurations underpinning its transferability with quantum mean forces from centroid-constrained path-integral molecular dynamics at 300 K. This yields a nuclear-quantum-corrected PACE (NQC-PACE) without additional density functional theory calculations. At parent PACE, NQC-PACE describes nuclear quantum effects on hydrogen trapping at vacancies, dislocations, surfaces and general grain boundaries, H-H interactions, and diffusion in alpha-Fe. Grand-canonical Monte Carlo/molecular dynamics simulations show nuclear quantum effects markedly enhance hydrogen segregation at general grain boundaries and trapping behaviour in closer agreement with experimental trends. This enhancement arises from selective quantum stabilisation of open, anisotropically soft local environments. Our framework uses finite-temperature quantum mean forces to relabel the configurational space covered by an MLIP, enabling large-scale analysis of complex materials where light-element quantum effects matter.

File: docs/202608/22/2608.15543v1-hydrogen-deuterium-dynamics-and-thermal-stability-in-ion-irradiated-platinum-hydride-thin-films-synthesized-at-low-temperature.md
---
title: Hydrogen (deuterium) dynamics and thermal stability in ion-irradiated platinum-hydride thin films synthesized at low temperature
title_zh: 低温合成的离子辐照铂氢化物薄膜中氢（氘）动力学与热稳定性
authors: "S. S. Das, T. Ozawa, Y. Komatsu, R. Shimizu, T. Hitosugi, K. Fukutani"
date: 2026-08-16
pdf: "https://arxiv.org/pdf/2608.15543v1"
tags: ["query:rad-damage"]
score: 7.0
evidence: 离子辐照缺陷与氢相互作用及热稳定性
tldr: 氢与铂的相互作用对催化等至关重要，但铂中氢溶解度低，限制了对其动力学的研究。本工作利用低能离子辐照制备过饱和PtH(D)x薄膜，结合核反应分析和热脱附谱发现氢在次表面和界面处富集，并呈现两个脱附峰。电阻弛豫测试结合双通道导电模型，得到次表面和界面氢的激活能，并观测到氢氘同位素效应。基于Polanyi-Wigner的模拟复现了脱附谱，揭示了氢在铂中的非均匀动力学行为。
source: arxiv
selection_source: fresh_fetch
figures_json: "[{\"url\": \"assets/figures/arxiv/2608.15543v1/fig-001.webp\", \"caption\": \"\", \"page\": 0, \"index\": 1, \"width\": 1613, \"height\": 567, \"label\": \"Figure\"}, {\"url\": \"assets/figures/arxiv/2608.15543v1/fig-002.webp\", \"caption\": \"\", \"page\": 0, \"index\": 2, \"width\": 865, \"height\": 1285, \"label\": \"Figure\"}, {\"url\": \"assets/figures/arxiv/2608.15543v1/fig-003.webp\", \"caption\": \"\", \"page\": 0, \"index\": 3, \"width\": 1491, \"height\": 1233, \"label\": \"Figure\"}, {\"url\": \"assets/figures/arxiv/2608.15543v1/fig-004.webp\", \"caption\": \"\", \"page\": 0, \"index\": 4, \"width\": 664, \"height\": 1546, \"label\": \"Figure\"}, {\"url\": \"assets/figures/arxiv/2608.15543v1/fig-005.webp\", \"caption\": \"\", \"page\": 0, \"index\": 5, \"width\": 888, \"height\": 661, \"label\": \"Figure\"}, {\"url\": \"assets/figures/arxiv/2608.15543v1/fig-006.webp\", \"caption\": \"\", \"page\": 0, \"index\": 6, \"width\": 904, \"height\": 797, \"label\": \"Figure\"}, {\"url\": \"assets/figures/arxiv/2608.15543v1/fig-007.webp\", \"caption\": \"\", \"page\": 0, \"index\": 7, \"width\": 813, \"height\": 659, \"label\": \"Figure\"}, {\"url\": \"assets/figures/arxiv/2608.15543v1/fig-008.webp\", \"caption\": \"\", \"page\": 0, \"index\": 8, \"width\": 1520, \"height\": 714, \"label\": \"Figure\"}, {\"url\": \"assets/figures/arxiv/2608.15543v1/fig-009.webp\", \"caption\": \"\", \"page\": 0, \"index\": 9, \"width\": 1493, \"height\": 681, \"label\": \"Figure\"}, {\"url\": \"assets/figures/arxiv/2608.15543v1/fig-010.webp\", \"caption\": \"\", \"page\": 0, \"index\": 10, \"width\": 865, \"height\": 682, \"label\": \"Figure\"}, {\"url\": \"assets/figures/arxiv/2608.15543v1/fig-011.webp\", \"caption\": \"\", \"page\": 0, \"index\": 11, \"width\": 794, \"height\": 583, \"label\": \"Figure\"}, {\"url\": \"assets/figures/arxiv/2608.15543v1/fig-012.webp\", \"caption\": \"\", \"page\": 0, \"index\": 12, \"width\": 868, \"height\": 675, \"label\": \"Figure\"}, {\"url\": \"assets/figures/arxiv/2608.15543v1/fig-013.webp\", \"caption\": \"\", \"page\": 0, \"index\": 13, \"width\": 886, \"height\": 783, \"label\": \"Figure\"}, {\"url\": \"assets/figures/arxiv/2608.15543v1/fig-014.webp\", \"caption\": \"\", \"page\": 0, \"index\": 14, \"width\": 870, \"height\": 734, \"label\": \"Figure\"}, {\"url\": \"assets/figures/arxiv/2608.15543v1/fig-015.webp\", \"caption\": \"\", \"page\": 0, \"index\": 15, \"width\": 884, \"height\": 740, \"label\": \"Figure\"}]"
tables_json: "[{\"url\": \"assets/tables/arxiv/2608.15543v1/table-001.webp\", \"caption\": \"\", \"page\": 0, \"index\": 1, \"width\": 1528, \"height\": 440, \"label\": \"Table\"}, {\"url\": \"assets/tables/arxiv/2608.15543v1/table-002.webp\", \"caption\": \"\", \"page\": 0, \"index\": 2, \"width\": 1455, \"height\": 1240, \"label\": \"Table\"}]"
motivation: 由于铂中氢溶解度极低，缺乏对氢在铂薄膜中输运与稳定性的直接实验研究。
method: 采用低能离子辐照制备过饱和PtHx薄膜，利用NRA、TDS与电阻弛豫测量，结合双通道模型及Polanyi-Wigner模拟。
result: 氢在次表面和界面处累积，激活能分别为130±18和164±26 meV，氘化物的激活能相近但指前因子显著减小。
conclusion: 揭示了PtHx中氢的双区域动力学和同位素效应，为铂基催化及氢敏材料提供了定量依据。
---

## 摘要
氢（H）和氘（D）与过渡金属的相互作用在多相催化和氢相关技术中起着核心作用。尽管H-Pt表面相互作用已被广泛研究，但由于Pt的溶解度低，对氢在Pt中的掺入和输运的直接研究仍然有限。在此，我们研究了通过低能离子辐照制备的亚稳态$PtH(D)_x$薄膜中H(D)的掺入和解吸动力学，该薄膜能够实现远高于平衡浓度的氢负载。核反应分析（NRA）揭示了非均匀的氢深度分布，具有两个积累区域：次表面和薄膜-基板界面。热脱附谱（TDS）显示在190 K和230 K附近有两个脱附峰，与这些位点的氢释放一致。在双平行通道传导模型中分析的电阻弛豫测量表明，次表面和近界面氢具有不同的弛豫动力学。Arrhenius分析揭示了平均氢浓度为$x = 0.15$的$PtH_x$的两个热激活过程，激活能分别为$130 \pm 18$ meV（次表面）和$164 \pm 26$ meV（近界面）。在140 K以上，D表现出较慢的弛豫速率，对于相同注入剂量下制备的$PtD_x$，激活能为$117 \pm 8$和$121 \pm 7$ meV。在实验不确定度范围内，激活势垒保持相当，而D的前因子显著降低，表明同位素依赖的尝试频率和零点能效应。基于Polanyi-Wigner形式的TDS模拟通过解析次表面和近界面贡献再现了实验脱附谱，与NRA分布一致。这些发现为Pt基催化、传感和氢-金属相互作用中$PtH_x$的氢动力学提供了见解。

## Abstract
Hydrogen (H) and deuterium (D) interactions with transition metals play a central role in heterogeneous catalysis and hydrogen-related technologies. While H-Pt surface interactions have been extensively studied, direct investigations of hydrogen incorporation and transport in Pt remain limited due to its low solubility. Here, we study H(D) incorporation and desorption dynamics in metastable $PtH(D)_x$ thin films prepared by low-energy ion irradiation, enabling hydrogen loading far above equilibrium concentrations. Nuclear reaction analysis (NRA) reveals a nonuniform hydrogen depth profile with two accumulation regions: the subsurface and the film-substrate interface. Thermal desorption spectroscopy (TDS) exhibits two desorption peaks near 190 and 230 K, consistent with hydrogen release from these sites. Resistance relaxation measurements, analyzed within a two-parallel-channel conduction model, indicate different relaxation kinetics for subsurface and near-interface hydrogen. Arrhenius analysis reveals two thermally activated processes for $PtH_x$ with an average hydrogen concentration of $x = 0.15$, with activation energies of $130 \pm 18$ meV (subsurface) and $164 \pm 26$ meV (near interface). Above 140 K, D exhibits slower relaxation rates with activation energies of $117 \pm 8$ and $121 \pm 7$ meV for $PtD_x$ prepared under the same implantation dose. Within experimental uncertainty, the activation barriers remain comparable, while the prefactors are reduced significantly for D, indicating isotope-dependent attempt frequencies and zero-point energy effects. TDS simulations based on the Polanyi-Wigner formalism reproduce the experimental desorption spectra by resolving subsurface and near-interface contributions, in agreement with the NRA profile. These findings provide insight into hydrogen kinetics in $PtH_x$ for Pt-based catalysis, sensing, and hydrogen-metal interactions.

File: docs/202608/22/2608.19341v1-cumulative-x-ray-damage-in-bismuth-selenide-examined-by-simultaneous-txm-and-xrd.md
---
title: Cumulative X-ray Damage in Bismuth Selenide Examined by Simultaneous TXM and XRD
title_zh: 通过同步TXM和XRD研究硒化铋中的累积X射线损伤
authors: "Sophie E Parsons, Bernard Kozioziemski, Daewoong Nam, Eric Folsom, Can Yildirim, Sean Breckling, Sungwook Choi, Eric C. Galtier, Arnulfo Gonzalez, Deja Dominguez, Emlyn Frederick, Marylesa M. Howard, Sara Jessica Irvine, Kento Katagiri, Sangsoo Kim, Seonghan Kim, Sunam Kim, Stephan Kuschel, R. Stewart McWilliams, Norimasa Ozaki, Alison M. Saunders, Hyunjung Kim, Jon Eggert, Leora Dresselhaus-Marais"
date: 2026-08-19
pdf: "https://arxiv.org/pdf/2608.19341v1"
tags: ["query:rad-damage"]
score: 8.0
evidence: 直接研究X射线辐照下Bi2Se3累积辐射损伤与微观结构演化
tldr: "拓扑绝缘体Bi2Se3的辐射损伤机制尚不明晰。本研究在PAL-XFEL上同步使用TXM和XRD，对27,000个连续X射线脉冲下的损伤过程进行原位观测。发现快速气化成孔与慢速晶粒细化及溅射两种机制，并揭示晶界形成加速后期损伤的反馈效应，建立了跨尺度辐射损伤研究方法。"
source: arxiv
selection_source: fresh_fetch
figures_json: "[{\"url\": \"assets/figures/arxiv/2608.19341v1/fig-001.webp\", \"caption\": \"\", \"page\": 0, \"index\": 1, \"width\": 776, \"height\": 360, \"label\": \"Figure\"}, {\"url\": \"assets/figures/arxiv/2608.19341v1/fig-002.webp\", \"caption\": \"\", \"page\": 0, \"index\": 2, \"width\": 737, \"height\": 491, \"label\": \"Figure\"}, {\"url\": \"assets/figures/arxiv/2608.19341v1/fig-003.webp\", \"caption\": \"\", \"page\": 0, \"index\": 3, \"width\": 1532, \"height\": 850, \"label\": \"Figure\"}, {\"url\": \"assets/figures/arxiv/2608.19341v1/fig-004.webp\", \"caption\": \"\", \"page\": 0, \"index\": 4, \"width\": 1584, \"height\": 1061, \"label\": \"Figure\"}, {\"url\": \"assets/figures/arxiv/2608.19341v1/fig-005.webp\", \"caption\": \"\", \"page\": 0, \"index\": 5, \"width\": 1570, \"height\": 1067, \"label\": \"Figure\"}, {\"url\": \"assets/figures/arxiv/2608.19341v1/fig-006.webp\", \"caption\": \"\", \"page\": 0, \"index\": 6, \"width\": 1491, \"height\": 468, \"label\": \"Figure\"}, {\"url\": \"assets/figures/arxiv/2608.19341v1/fig-007.webp\", \"caption\": \"\", \"page\": 0, \"index\": 7, \"width\": 777, \"height\": 508, \"label\": \"Figure\"}, {\"url\": \"assets/figures/arxiv/2608.19341v1/fig-008.webp\", \"caption\": \"\", \"page\": 0, \"index\": 8, \"width\": 762, \"height\": 285, \"label\": \"Figure\"}]"
motivation: Bi2Se3在热电等领域有应用前景，但其辐射响应机制尚不清楚，需系统研究累积X射线损伤过程。
method: "在PAL-XFEL上同步进行TXM与XRD实验，结合威廉森-霍尔分析、有限元模拟及SEM形貌表征，追踪27,000脉冲下的结构演化。"
result: 观察到100脉冲内快速气化穿孔，随后数千热循环中晶粒从微米细化至纳米；局部温度超1600 K，出现溅射条纹、棱柱晶和 disordered 微晶三种形貌。
conclusion: 晶界形成构成正反馈加速损伤，该方法适用于多尺度辐射损伤研究，为拓扑绝缘体极端环境稳定性提供见解。
---

## 摘要
硒化铋（Bi2Se3）是一种拓扑绝缘体，在热电、自旋电子学和光电子学中具有潜在应用。然而，其辐照响应仍知之甚少。我们利用浦项加速器实验室X射线自由电子激光（PAL-XFEL）的同步透射X射线显微镜（TXM）和X射线衍射（XRD），在超过27,000个连续脉冲下研究了Bi2Se3中的累积X射线损伤。我们观察到不同的损伤机制：在100个脉冲内通过汽化快速形成孔洞，随后在数千个热循环中发生较慢的晶粒细化和材料溅射。Williamson-Hall分析揭示了从单晶到纳米晶结构的渐进转变，晶粒尺寸从微米级减小到纳米级。有限元建模证实X射线穿透深度为13.47 μm，驱动局部温度升至1600 K以上，并在脉冲之间进行后续冷却。扫描电子显微镜识别出对应不同热历史的三种特征形貌：溅射条纹、棱柱状晶体和无序微晶。我们的结果表明，晶界形成创建了一种反馈机制，在后期脉冲中加速损伤。这项工作建立了一种在多个长度尺度上研究辐射损伤的方法，并提供了对极端条件下拓扑绝缘体稳定性的见解。

## Abstract
Bismuth selenide (Bi2Se3) is a topological insulator with potential applications in thermoelectrics, spintronics, and optoelectronics. However, its response to radiation remains poorly understood. We investigate cumulative X-ray damage in Bi2Se3 using simultane- ous transmission X-ray microscopy (TXM) and X-ray diffraction (XRD) at the Pohang Accelerator Laboratory X-Ray Free Electron Laser (PAL-XFEL) over 27,000 successive pulses. We observe distinct damage mechanisms: rapid hole formation via vaporization within 100 pulses, followed by slower grain refinement and material sputtering over thousands of thermal cycles. Williamson-Hall analysis reveals a progressive transformation from single-crystal to nanocrystalline structure, with grain sizes decreasing from mi- cron to nanometer scale. Finite-element modeling confirms that X-rays penetrate 13.47 μm, driving local temperatures above 1600 K with subsequent cooling between pulses. Scanning electron microscopy identifies three characteristic morphologies correspond- ing to different thermal histories: sputter streaks, prismatic crystals, and disordered microcrystals. Our results demonstrate that grain-boundary formation creates a feedback mechanism that accelerates damage in later pulses. This work establishes a method- ology for studying radiation damage across multiple length scales and provides insight into topological insulator stability under extreme conditions

---

## 论文详细总结（自动生成）

## 1. 论文的核心问题与整体含义（研究动机和背景）

- **核心问题**：拓扑绝缘体 Bi₂Se₃ 在 X 射线辐照下的累积损伤机制尚不明确。Bi₂Se₃ 具有独特的电子结构——体态为绝缘体、表面为拓扑保护的金属态，这种“金属表面 + 绝缘体内部”的混合特性使其烧蚀行为难以用传统绝缘体或金属的模型预测。此前研究缺乏在多个长度尺度上同时追踪烧蚀过程的手段，无法区分局部微尺度效应与体平均效应。
- **整体含义**：该研究在 PAL-XFEL 上同步使用透射 X 射线显微镜（TXM）和 X 射线衍射（XRD），对 27,000 个连续 XFEL 脉冲下的 Bi₂Se₃ 累积损伤进行原位观测，建立了跨尺度研究辐射损伤的通用方法，并揭示了晶界形成作为正反馈机制加速后期损伤的物理图像。

## 2. 论文提出的方法论

- **核心思想**：利用 XFEL 的高亮度、超短脉冲特性，在“衍射前先破坏”的范式下，通过同一脉冲同步收集透射图像（TXM）和宽角度衍射图谱（XRD），分别解析局部形貌演化（微米尺度）和长程晶体结构变化（体平均），进而关联不同尺度的损伤机制。
- **关键技术细节**：
  - 上游 CRL 透镜将 XFEL 光束聚焦至 15 μm 直径光斑，样品后方 31 片 Be CRL 构成 9.4× X 射线放大，再经光学系统实现 70.5× 总放大，成像于 Manta 046B 探测器。
  - XRD 使用 Rayonix MX225-HS 探测器（距样品 444 mm），覆盖 2θ 范围 22°–45°。
  - 利用“衍射前破坏”原则，每个脉冲测量的是前一个脉冲造成的损伤状态。
- **核心分析与建模方法**：
  - **Williamson–Hall (WH) 分析**：通过峰展宽分离晶粒尺寸与微应变贡献，公式为 β cos θ = Kλ/D + 4ε sin θ，其中 K=0.9，λ=1.27819 Å。从线性拟合的截距求晶粒尺寸 D，从斜率求微应变 ε，并扣除仪器展宽（CeO₂ 标准样品标定）。
  - **COMSOL 有限元热模拟**：基于 Beer–Lambert 定律计算能量沉积（穿透深度 13.47 μm），包含固-液（980 K）和液-汽（1600 K）相变焓、各相热容与热导率，模拟 0.5 ns 脉冲能量注入后样品内部温度随时间的演化。
  - **简化材料去除模型**：以二维高斯光束轮廓模拟入射强度，认为去除材料量与局部强度成正比，通过 Beer–Lambert 衰减逐脉冲更新剩余厚度并计算透射强度，与实验透射曲线对比验证。

## 3. 实验设计

- **实验装置与场景**：实验在 PAL-XFEL 的 NCI 实验站（EH2）进行（Proposal No. 2020-2nd-NCI-028），使用 QBPM 和在线谱仪对每个脉冲进行能量和光谱标定。
- **辐射参数**：X 射线能量 9.7 keV，脉冲宽度 32 fs，重复率 30 Hz，单脉冲能量 0.5 mJ，通量约 0.25 μJ/μm²。
- **样品**：两种厚度的 Bi₂Se₃ 样品（40 μm 和 63 μm），分别以 100% 和 29% 两种 X 射线曝光水平照射，总计 27,000 个连续脉冲（约 15 分钟）。
- **同时采集**：
  - TXM 图像（透射强度）表征局部形貌演化与孔洞生长；
  - XRD 衍射图（宽角度）表征晶体结构演化；
- **后续表征**：实验后使用扫描电子显微镜（SEM）观察三种损伤形貌（溅射条纹、棱柱状晶体、无序微晶），并使用 ImageJ 进行图像分析。
- **模型对比**：将 COMSOL 热模拟预测的汽化/熔化深度与 TXM 观测的穿孔速率和 Beer–Lambert 材料去除模型对比验证。

## 4. 资源与算力

- 原文未明确提及 GPU 型号、数量或训练时长。所用计算资源仅为 COMSOL Multiphysics 有限元模拟（用于热传导与相变模拟），未涉及机器学习训练或大规模并行计算；这不是该论文的核心贡献点，因此未详细说明算力配置。

## 5. 实验数量与充分性

- **实验组数**：主要包括：
  - 两种样品厚度（40 μm 和 63 μm），各自对应不同曝光水平（100% 和 29%），构成多组对照；
  - 实验后 SEM 形貌分析识别三种损伤类型；
  - WH 分析按脉冲数逐帧获取晶粒尺寸演化曲线；
  - COMSOL 热模拟与 Beer–Lambert 材料去除模型分别与实验透射数据对比。
- **充分性与公平性**：
  - **优点**：TXM + XRD + SEM + 热模拟多种手段交叉验证，覆盖从纳米（WH 晶粒尺寸）到微米（TXM/SEM 形貌）再到体平均（XRD）的多尺度观测，证据链完整；不同曝光条件对比有助于分辨剂量依赖的损伤路径。
  - **局限**：实验仅涉及 Bi₂Se₃ 一种材料和两种厚度/曝光组合，缺乏对通量、重复率、光斑尺寸等参数的系统扫描；XRD 测量区域与 TXM 成像视野的一致性依赖光束定位，可能存在空间失配偏差；SASE 脉冲间抖动虽已用 QBPM 归一化，但未完全消除对结果的干扰。

## 6. 论文的主要结论与发现

- **两种损伤机制并存**：
  - **快速机制**：在最初约 100 个脉冲内，光束中心区域通过熔化-汽化快速穿孔，形成贯穿孔洞，穿透速率约 12 μm/脉冲（与热模拟预测的 16–20 μm 汽化深度基本一致）。
  - **慢速机制**：在随后数千个热循环中，光束边缘的弥散区域发生渐进式晶粒细化与材料溅射，主导后期损伤。
- **结构演化**：WH 分析表明材料从单晶逐渐转变为纳米多晶，晶粒尺寸在 100% 通量下第一个脉冲后即降至亚 10 nm，在 29% 通量下从约 100 nm 逐渐降至亚 10 nm，晶界密度持续增加。
- **热模拟结果**：X 射线穿透深度 13.47 μm；表面区域温度超过 1600 K 达到汽化点，约前 16–20 μm 汽化、30–35 μm 深度内熔化；脉冲间（33 ms）样品基本冷却至近室温（<500 K），但热影响区径向扩展至 50 μm，解释了实验观察到的远场结构变化。
- **形貌特征**：SEM 识别出三种对应不同热历史的形貌——溅射条纹（液态喷射物）、棱柱状晶体（再结晶）、无序微晶（快速熔融再凝固）。
- **反馈机制**：晶界形成既是结果也是原因——晶界增加提高载流子浓度、降低迁移率（与已有多晶 Bi₂Se₃ 输运研究一致），同时增强电子-声子耦合、降低局部热损伤阈值，使后续脉冲造成更多结构损伤，形成正反馈，表现为损伤曲线斜率的阶段性变化。

## 7. 优点

- **方法创新**：首次在 XFEL 上同步实现 TXM 与 XRD 的联合原位测量，将局部形貌（微米）与体相晶体结构（体平均）在同一时间序列、同一视场中关联，填补了此前烧蚀研究中“局部微尺度”与“体平均”不能兼顾的空白。
- **多尺度证据链**：TXM/SEM（形貌）、WH 分析（纳米晶粒尺寸）、COMSOL 热模拟（温度场）三者相互佐证，形成从能量沉积到结构演化的完整物理图像。
- **对拓扑绝缘体稳定性的新认识**：表明 X 射线脉冲下表面态相干时间的限制因子不是直接电离（库仑爆炸），而是反复热循环积累的晶界无序——这是一个此前未被阐明的机制。
- **方法论可推广性**：该同步 TXM+XRD 方法可推广至聚变/裂变堆耐辐射材料、脉冲激光沉积、高能密度物理冲击相变、催化与电池电极退化等研究方向。

## 8. 不足与局限

- **模型简化**：COMSOL 模拟未包含质量输运、体积变化、对流效应和表面辐射；汽化材料的去除未在模型中体现，导致后期温度可能被高估。Beer–Lambert 材料去除模型也仅为示意性模拟，非精确拟合。
- **材料范围有限**：仅研究了 Bi₂Se₃ 一种材料，未涵盖其他拓扑绝缘体或不同层厚/掺杂体系，结论的普适性有待验证。
- **参数覆盖不足**：未系统扫描脉冲通量、重复率、光斑尺寸等关键参数，未能全面描绘辐射损伤的完整参数空间。
- **输运性质变化仅为推断**：论文预测晶界导致电子输运退化（载流子浓度升高、迁移率下降），但未进行原位电输运测量直接验证，属于基于文献的合理外推。
- **SASE 抖动影响**：虽然用 QBPM 校正了脉冲能量抖动，但光谱与空间抖动的影响未完全消除，可能引入部分脉冲间的测量不确定性。

（完）

File: docs/202608/24/2608.19117v1-enhancing-ebsd-throughput-of-battery-electrode-materials-using-super-resolution-generative-adversarial-networks.md
---
title: Enhancing EBSD throughput of battery electrode materials using super-resolution generative adversarial networks
title_zh: 利用超分辨率生成对抗网络提升电池电极材料的EBSD吞吐量
authors: "John Mangum, Andrew Glaws, Francois Usseglio-Viretta, Steven Spurgeon, Donal Finegan"
date: 2026-08-19
pdf: "https://arxiv.org/pdf/2608.19117v1"
tags: ["query:rad-damage"]
score: 6.0
evidence: 用超分辨率GAN加速EBSD微观结构表征，方法可迁移至其他材料
tldr: "EBSD表征电池电极材料虽关键但采集缓慢，限制统计代表性的微结构分析。本文采用生成对抗网络SRGAN对低分辨率EBSD数据进行超分辨率重建，并与传统插值法对比。在2至12倍放大下，SRGAN在保留小晶粒和晶界方面更优；5倍放大（对应25倍采集加速或视场扩大）时晶粒尺寸等关键指标误差低于10%。该工作将EBSD转变为高通量表征工具，助力材料与工艺开发。"
source: arxiv
selection_source: fresh_fetch
figures_json: "[{\"url\": \"assets/figures/arxiv/2608.19117v1/fig-001.webp\", \"caption\": \"\", \"page\": 0, \"index\": 1, \"width\": 1669, \"height\": 855, \"label\": \"Figure\"}, {\"url\": \"assets/figures/arxiv/2608.19117v1/fig-002.webp\", \"caption\": \"\", \"page\": 0, \"index\": 2, \"width\": 1711, \"height\": 798, \"label\": \"Figure\"}, {\"url\": \"assets/figures/arxiv/2608.19117v1/fig-003.webp\", \"caption\": \"\", \"page\": 0, \"index\": 3, \"width\": 1409, \"height\": 941, \"label\": \"Figure\"}, {\"url\": \"assets/figures/arxiv/2608.19117v1/fig-004.webp\", \"caption\": \"\", \"page\": 0, \"index\": 4, \"width\": 1511, \"height\": 1700, \"label\": \"Figure\"}, {\"url\": \"assets/figures/arxiv/2608.19117v1/fig-005.webp\", \"caption\": \"\", \"page\": 0, \"index\": 5, \"width\": 1695, \"height\": 568, \"label\": \"Figure\"}, {\"url\": \"assets/figures/arxiv/2608.19117v1/fig-006.webp\", \"caption\": \"\", \"page\": 0, \"index\": 6, \"width\": 1410, \"height\": 884, \"label\": \"Figure\"}, {\"url\": \"assets/figures/arxiv/2608.19117v1/fig-007.webp\", \"caption\": \"\", \"page\": 0, \"index\": 7, \"width\": 1660, \"height\": 1566, \"label\": \"Figure\"}, {\"url\": \"assets/figures/arxiv/2608.19117v1/fig-008.webp\", \"caption\": \"\", \"page\": 0, \"index\": 8, \"width\": 1663, \"height\": 1583, \"label\": \"Figure\"}, {\"url\": \"assets/figures/arxiv/2608.19117v1/fig-009.webp\", \"caption\": \"\", \"page\": 0, \"index\": 9, \"width\": 1709, \"height\": 1249, \"label\": \"Figure\"}, {\"url\": \"assets/figures/arxiv/2608.19117v1/fig-010.webp\", \"caption\": \"\", \"page\": 0, \"index\": 10, \"width\": 1679, \"height\": 1654, \"label\": \"Figure\"}, {\"url\": \"assets/figures/arxiv/2608.19117v1/fig-011.webp\", \"caption\": \"\", \"page\": 0, \"index\": 11, \"width\": 1643, \"height\": 1122, \"label\": \"Figure\"}, {\"url\": \"assets/figures/arxiv/2608.19117v1/fig-012.webp\", \"caption\": \"\", \"page\": 0, \"index\": 12, \"width\": 1713, \"height\": 940, \"label\": \"Figure\"}, {\"url\": \"assets/figures/arxiv/2608.19117v1/fig-013.webp\", \"caption\": \"\", \"page\": 0, \"index\": 13, \"width\": 1679, \"height\": 1407, \"label\": \"Figure\"}, {\"url\": \"assets/figures/arxiv/2608.19117v1/fig-014.webp\", \"caption\": \"\", \"page\": 0, \"index\": 14, \"width\": 1706, \"height\": 583, \"label\": \"Figure\"}, {\"url\": \"assets/figures/arxiv/2608.19117v1/fig-015.webp\", \"caption\": \"\", \"page\": 0, \"index\": 15, \"width\": 1248, \"height\": 834, \"label\": \"Figure\"}, {\"url\": \"assets/figures/arxiv/2608.19117v1/fig-016.webp\", \"caption\": \"\", \"page\": 0, \"index\": 16, \"width\": 1627, \"height\": 1212, \"label\": \"Figure\"}]"
tables_json: "[{\"url\": \"assets/tables/arxiv/2608.19117v1/table-001.webp\", \"caption\": \"\", \"page\": 0, \"index\": 1, \"width\": 1609, \"height\": 322, \"label\": \"Table\"}, {\"url\": \"assets/tables/arxiv/2608.19117v1/table-002.webp\", \"caption\": \"\", \"page\": 0, \"index\": 2, \"width\": 1711, \"height\": 325, \"label\": \"Table\"}, {\"url\": \"assets/tables/arxiv/2608.19117v1/table-003.webp\", \"caption\": \"\", \"page\": 0, \"index\": 3, \"width\": 1711, \"height\": 429, \"label\": \"Table\"}, {\"url\": \"assets/tables/arxiv/2608.19117v1/table-004.webp\", \"caption\": \"\", \"page\": 0, \"index\": 4, \"width\": 1712, \"height\": 461, \"label\": \"Table\"}, {\"url\": \"assets/tables/arxiv/2608.19117v1/table-005.webp\", \"caption\": \"\", \"page\": 0, \"index\": 5, \"width\": 1451, \"height\": 180, \"label\": \"Table\"}, {\"url\": \"assets/tables/arxiv/2608.19117v1/table-006.webp\", \"caption\": \"\", \"page\": 0, \"index\": 6, \"width\": 1702, \"height\": 241, \"label\": \"Table\"}]"
motivation: EBSD采集速度慢，制约电池电极材料微结构统计表征的效率，影响高通量开发。
method: 训练SRGAN超分辨率模型增强低分辨率EBSD图像，与经典插值法比较2x-12x放大性能。
result: "5x上采样（25x加速/视场）可实用，保留晶粒细节，关键指标相对误差+5.7%至-14.6%。"
conclusion: 提高EBSD获取效率，使其成为材料研究和工业过程开发的高通量表征工具。
---

## 摘要
利用电子背散射衍射（EBSD）对锂离子电池电极材料进行定量微观结构表征，已被证明是优化电池性能的关键方法。然而，EBSD固有的慢速特性可能阻碍对正在开发的材料微观结构进行统计表征所需分析的吞吐量。本研究展示了一种使用生成对抗网络（SRGAN）的机器学习超分辨率框架，可显著提高EBSD的吞吐量。SRGAN模型在LiNixMnyCozO2（NMC）正极颗粒的EBSD数据上进行了训练，以计算方式增强低分辨率数据集，并在不同的放大倍数（2倍至12倍）下与经典插值方法进行了性能比较。定性图像指标和定量微观结构分析均验证了SRGAN系统地优于经典方法，特别是在保留小晶粒和维持真实晶界方面。我们证明，5倍的放大倍数（对应于采集时间提速25倍或视野扩大25倍）是实用的，同时能保持晶粒尺寸和形状等关键指标的准确性。例如，在5倍放大下，晶粒面积等效直径、晶粒最大内切球直径和晶界长度的相对误差分别为+5.7%、+8.2%和-14.6%。本工作开发的SRGAN方法显著提高了EBSD采集的效率，使其能够获得统计上更稳健的微观结构数据集，从而使EBSD成为材料研究和工业过程开发的高通量表征工具。

## Abstract
Quantitative microstructural characterization of Li-ion battery electrode materials using electron backscatter diffraction (EBSD) has been proven as a critical method for optimizing cell performance. However, the inherently slow nature of EBSD can hinder the throughput of analyses needed for statistical representation of a material microstructure being developed. This work demonstrates a machine learning super-resolution framework using a generative adversarial network (SRGAN) to significantly increase EBSD throughput. The SRGAN model was trained on EBSD data of LiNixMnyCozO2 (NMC) cathode particles to computationally enhance low-resolution datasets and its performance is compared against classical interpolation methods across various upscaling factors (2x to 12x). Both qualitative image metrics and quantitative microstructural analysis verified that the SRGAN systematically outperformed classical methods, particularly in preserving small grains and maintaining realistic grain boundaries. We demonstrate that a 5x upscaling factor, corresponding to a 25x speed-up in acquisition time or a 25x larger field of view, is practical while maintaining acceptable accuracy in key metrics like grain size and shape. For instance, at 5x upscaling, relative errors were +5.7%, +8.2%, and -14.6% on grain area-equivalent diameter, grain maximum sphere-inscribed diameter, and grain boundary length, respectively. The SRGAN methodology developed in this work significantly enhances the efficiency of EBSD acquisition for more statistically robust microstructural dataset, enabling EBSD as a high-throughput characterization tool for materials research and industrial process development.

File: docs/202608/26/2608.22931v1-composition--and-ordering-dependent-evolution-of-simulated-kikuchi-patterns-of-au-ni-alloys.md
---
title: Composition- and Ordering-Dependent Evolution of Simulated Kikuchi Patterns of Au-Ni Alloys
title_zh: 成分与有序度对Au-Ni合金模拟菊池花样演化的影响
authors: "Camila A. Teixeira, Lukas Berners, Sandra Korte-Kerzel, Ulrich Kerzel"
date: 2026-08-24
pdf: "https://arxiv.org/pdf/2608.22931v1"
tags: ["query:rad-damage"]
score: 6.0
evidence: 研究有序化和成分对Kikuchi图谱的影响，可用于检测合金中B2有序相和缺陷偏聚
tldr: "针对机器学习索引方法在复杂结构与化学相上的局限性，系统分析了Au-Ni二元合金从纯镍到纯金全成分范围及假设L1_2有序Au3Ni结构的模拟Kikuchi图案，并优化参数与实验对比。结果显示金含量增加导致平均强度与显著反射数增加，化学组成主导这一趋势，而引入L1_2有序化会增强强度并沿{111}和{200}带重新分布。归一化强度分布与带宽是区分图案的关键特征，可支撑未来表示学习索引方法。"
source: arxiv
selection_source: fresh_fetch
figures_json: "[{\"url\": \"assets/figures/arxiv/2608.22931v1/fig-001.webp\", \"caption\": \"\", \"page\": 0, \"index\": 1, \"width\": 1059, \"height\": 501, \"label\": \"Figure\"}, {\"url\": \"assets/figures/arxiv/2608.22931v1/fig-002.webp\", \"caption\": \"\", \"page\": 0, \"index\": 2, \"width\": 1692, \"height\": 798, \"label\": \"Figure\"}, {\"url\": \"assets/figures/arxiv/2608.22931v1/fig-003.webp\", \"caption\": \"\", \"page\": 0, \"index\": 3, \"width\": 1700, \"height\": 717, \"label\": \"Figure\"}, {\"url\": \"assets/figures/arxiv/2608.22931v1/fig-004.webp\", \"caption\": \"\", \"page\": 0, \"index\": 4, \"width\": 1226, \"height\": 759, \"label\": \"Figure\"}, {\"url\": \"assets/figures/arxiv/2608.22931v1/fig-005.webp\", \"caption\": \"\", \"page\": 0, \"index\": 5, \"width\": 1680, \"height\": 1120, \"label\": \"Figure\"}, {\"url\": \"assets/figures/arxiv/2608.22931v1/fig-006.webp\", \"caption\": \"\", \"page\": 0, \"index\": 6, \"width\": 1656, \"height\": 699, \"label\": \"Figure\"}, {\"url\": \"assets/figures/arxiv/2608.22931v1/fig-007.webp\", \"caption\": \"\", \"page\": 0, \"index\": 7, \"width\": 1686, \"height\": 670, \"label\": \"Figure\"}, {\"url\": \"assets/figures/arxiv/2608.22931v1/fig-008.webp\", \"caption\": \"\", \"page\": 0, \"index\": 8, \"width\": 1688, \"height\": 1448, \"label\": \"Figure\"}, {\"url\": \"assets/figures/arxiv/2608.22931v1/fig-009.webp\", \"caption\": \"\", \"page\": 0, \"index\": 9, \"width\": 1700, \"height\": 802, \"label\": \"Figure\"}, {\"url\": \"assets/figures/arxiv/2608.22931v1/fig-010.webp\", \"caption\": \"\", \"page\": 0, \"index\": 10, \"width\": 1678, \"height\": 1225, \"label\": \"Figure\"}]"
tables_json: "[{\"url\": \"assets/tables/arxiv/2608.22931v1/table-001.webp\", \"caption\": \"\", \"page\": 0, \"index\": 1, \"width\": 1706, \"height\": 1397, \"label\": \"Table\"}, {\"url\": \"assets/tables/arxiv/2608.22931v1/table-002.webp\", \"caption\": \"\", \"page\": 0, \"index\": 2, \"width\": 1144, \"height\": 490, \"label\": \"Table\"}]"
motivation: 理解Kikuchi图案随成分和有序化的变化，以支持复杂缺陷相和亚晶格有序结构的机器学习索引。
method: 模拟全成分范围Au-Ni合金Kikuchi图案，优化参数对比实验，并分离晶格参数与化学组成效应。
result: 化学组成主要影响平均强度与强反射数，L1_2有序化增强强度并改变强度分布，归一化互相关区分度有限。
conclusion: 归一化强度分布与带宽可作为区分图案的关键特征，用于未来表示学习索引方法。
---

## 摘要
理解菊池花样如何随材料细微变化而表现，对于开发基于机器学习（ML）的标定方法以应对结构和化学成分复杂的情况（例如具有潜在亚晶格有序的相或存在偏析的（亚）稳定缺陷（缺陷相））至关重要。系统分析了二元Au-Ni体系的模拟菊池花样，研究了晶格参数、化学成分、部分占位和有序度的影响。考虑了从纯镍到纯金的完整成分范围，并包括假定的有序L$1_2$ Au$_3$Ni结构。通过与实验花样对比优化了模拟参数。归一化互相关显示对花样间的细微差异敏感性有限。EMsoft模拟结果显示，随着金含量增加，平均强度系统性地增大，且更多反射的贡献显著增强。从99%金到纯金样品，平均强度出现令人惊讶的四倍增加，这凸显了EMsoft在部分占位模拟方面的局限性。差异图显示，与更高金含量的成分相比，金含量为20%的样品在{111}和{200}带上归一化强度增强。通过分离晶格参数和化学成分的影响，化学成分对平均强度和强反射计数起主要作用，而归一化强度分布则受两者共同影响。引入L$1_2$有序化增加了强反射数量和平均强度，并沿{111}和{200}带及选定的晶带轴重新分布了归一化强度。归一化强度分布和带宽是区分菊池花样的关键描述量，可纳入未来基于表示学习的标定方法中。

## Abstract
Understanding how Kikuchi patterns behave with subtle material variations is essential for developing machine learning (ML) based indexing methods for structurally and chemically complex cases, such as phases with potential sub-lattice order or (meta)stable defects with segregation (defect phases). Simulated Kikuchi patterns of the binary Au-Ni system were systematically analysed to investigate the effects of lattice parameter, chemical composition, partial site occupancy and ordering. The full compositional range from pure nickel to pure gold was considered, including a hypothetical ordered L$1_2$ Au$_3$Ni structure. Simulation parameters were optimised by comparison with experimental patterns. Normalized cross correlation showed limited sensibility to subtle differences between patterns. EMsoft simulation results revealed a systematic increase in mean intensity and more reflections contribute significantly as gold content increases. A surprising four-fold increase in mean intensity from 99 % gold to the pure gold sample highlighted limitations of partial site occupancy simulation by EMsoft. Difference maps showed enhanced normalised intensity along the {111} and {200} bands for the sample with 20 % gold compared to higher gold compositions. By isolating lattice parameter and chemical composition effects, chemical composition contributes predominantly to the mean intensity and strong reflections count, although the normalised intensity distribution was affected by both. Introducing L$1_2$ ordering increased the number of strong reflections and mean intensity, and redistributed normalised intensity along {111} and {200} bands and selected zone axis. Normalised intensity distribution and band width, are key descriptions to distinguish the Kikuchi patterns, which can be incorporated in future representation learning based indexing methods.

File: docs/202608/28/2608.21540v1-automated-analysis-to-reveal-grain-boundary-phase-microstructures.md
---
title: Automated Analysis to Reveal Grain Boundary Phase Microstructures
title_zh: 自动分析揭示晶界相微结构
authors: "R. Daniel Moore, Ian S. Winter, Robert E. Rudd, Fadi Abdeljawad, Timofey Frolov"
date: 2026-08-21
pdf: "https://arxiv.org/pdf/2608.21540v1"
tags: ["query:rad-damage"]
score: 6.0
evidence: 自动分析晶界相微观结构与位错线缺陷的方法
tldr: 晶界可呈现多种界面相并发生相变，共存时形成由位错相结分隔的微观结构，但现有方法无法自动定量表征。为此，我们提出一种自动化映射工具，针对平面重合位点阵晶界，识别晶界相的空间分布、量化各相过剩性质并估计相结的Burgers含量。利用三个典型案例验证，包括扩散控制相变中的质量传输、空位与间隙环导致的结构不可分相以及含相核的微观结构。该框架为晶界演化过程如调幅分解与粗化的定量研究奠定基础，对理解变形、蠕变和迁移具有重要意义。
source: arxiv
selection_source: fresh_fetch
figures_json: "[{\"url\": \"assets/figures/arxiv/2608.21540v1/fig-001.webp\", \"caption\": \"\", \"page\": 0, \"index\": 1, \"width\": 402, \"height\": 540, \"label\": \"Figure\"}, {\"url\": \"assets/figures/arxiv/2608.21540v1/fig-002.webp\", \"caption\": \"\", \"page\": 0, \"index\": 2, \"width\": 1401, \"height\": 876, \"label\": \"Figure\"}, {\"url\": \"assets/figures/arxiv/2608.21540v1/fig-003.webp\", \"caption\": \"\", \"page\": 0, \"index\": 3, \"width\": 1421, \"height\": 556, \"label\": \"Figure\"}, {\"url\": \"assets/figures/arxiv/2608.21540v1/fig-004.webp\", \"caption\": \"\", \"page\": 0, \"index\": 4, \"width\": 1374, \"height\": 1223, \"label\": \"Figure\"}, {\"url\": \"assets/figures/arxiv/2608.21540v1/fig-005.webp\", \"caption\": \"\", \"page\": 0, \"index\": 5, \"width\": 1422, \"height\": 1131, \"label\": \"Figure\"}, {\"url\": \"assets/figures/arxiv/2608.21540v1/fig-006.webp\", \"caption\": \"\", \"page\": 0, \"index\": 6, \"width\": 1408, \"height\": 1029, \"label\": \"Figure\"}, {\"url\": \"assets/figures/arxiv/2608.21540v1/fig-007.webp\", \"caption\": \"\", \"page\": 0, \"index\": 7, \"width\": 1423, \"height\": 678, \"label\": \"Figure\"}, {\"url\": \"assets/figures/arxiv/2608.21540v1/fig-008.webp\", \"caption\": \"\", \"page\": 0, \"index\": 8, \"width\": 1407, \"height\": 1159, \"label\": \"Figure\"}]"
motivation: 晶界微观结构表征需要识别各相、过剩性质及相结位错，但现有自动化方法缺失。
method: 开发自动化工具，对平面重合位点阵晶界进行相映射，量化相特定过剩性质并估计相结Burgers含量。
result: 在扩散相变、空位与间隙环相、含相核三类案例中成功识别相分布并量化性质。
conclusion: 提供定量研究晶界演化过程的框架，支持调幅分解、粗化及变形蠕变迁移研究。
---

## 摘要
我们开发了一种分析晶界（GB）微结构的方法，能够识别不同的界面相以及分隔它们的位错线缺陷。与体材料类似，晶界可以呈现多种不同的界面相并发生一级相变。当这些相共存时，它们的空间排列和相结构成了晶界微结构，其特征表现为过剩性质的变化以及具有相关位错含量的线缺陷。尽管存在这种固有的异质性，我们定量表征晶界微结构的能力仍然有限，因为这需要识别单个晶界相、相分辨的过剩性质以及相结的伯格斯含量，而现有自动化方法不具备这些能力。在此，我们提出了一种自动化工具，用于平面重合位置点阵晶界的界面微结构映射。该方法识别晶界相的空间分布，量化特定相的过剩性质，并估算晶界相结的伯格斯含量。我们通过三个代表性案例展示了该方法：（i）扩散受限晶界相变过程中质量输运的量化；（ii）识别由空位和间隙原子环形成的结构上不可区分的相；以及（iii）表征含有相核的晶界微结构。更广泛地说，该框架能够实现对晶界演化过程的定量研究，包括旋节线分解和粗化，这对晶界变形、蠕变和迁移具有直接影响。

## Abstract
We develop a method for analyzing grain boundary (GB) microstructures that identifies distinct interfacial phases and the dislocation line defects separating them. Similar to bulk materials, GBs can adopt multiple distinct interfacial phases and undergo first-order phase transitions. When these phases coexist, their spatial arrangement and phase junctions constitute a GB microstructure, characterized by variations in excess properties and line defects with associated dislocation content. Despite this intrinsic heterogeneity, our ability to quantitatively characterize GB microstructures remains limited, as it requires identification of individual GB phases, phase-resolved excess properties, and the Burgers content of phase junctions, capabilities not available in existing automated methods. Here, we present an automated tool that performs interfacial microstructure mapping for planar coincidence site lattice GBs. The method identifies the spatial distribution of GB phases, quantifies phase-specific excess properties, and estimates the Burgers content of GB phase junctions. We demonstrate the approach using three representative cases: (i) quantification of mass transport during diffusion-limited GB phase transformations; (ii) identification of structurally indistinguishable phases formed by vacancy and interstitial loops; and (iii) characterization of GB microstructures containing phase nuclei. More broadly, this framework enables quantitative studies of GB evolution processes, including spinodal decomposition and coarsening with direct implications for GB deformation, creep, and migration.

File: docs/202608/29/2608.24234v1-influence-of-interface-energy-anisotropy-on-the-solid-state-instability-in-ni-based-superalloy-a-multiscale-study.md
---
title: "Influence of Interface Energy Anisotropy on the Solid-state Instability in Ni-based Superalloy: A Multiscale Study"
title_zh: 界面能各向异性对镍基高温合金固态失稳的影响：多尺度研究
authors: "Sourav Ghosh, Christian Brandl, Rajdip Mukherjee"
date: 2026-08-25
pdf: "https://arxiv.org/pdf/2608.24234v1"
tags: ["query:rad-damage"]
score: 6.0
evidence: 多尺度框架用于析出物形貌演化，可应用于辐照FeCr合金析出硬化建模
tldr: "镍基高温合金中γ'析出相的形态稳定受界面能和弹性各向异性共同控制。本文构建多尺度框架，将DFT计算的界面能各向异性通过解析映射降维后融入相场模型。模拟发现显式考虑界面能各向异性可抑制过饱和和弹性效应引发的失稳与刻面化。该工作实现了原子尺度到介观尺度的定量传递，为高温合金微结构设计提供新途径。"
source: arxiv
selection_source: fresh_fetch
figures_json: "[{\"url\": \"assets/figures/arxiv/2608.24234v1/fig-001.webp\", \"caption\": \"\", \"page\": 0, \"index\": 1, \"width\": 808, \"height\": 1030, \"label\": \"Figure\"}, {\"url\": \"assets/figures/arxiv/2608.24234v1/fig-002.webp\", \"caption\": \"\", \"page\": 0, \"index\": 2, \"width\": 1605, \"height\": 1326, \"label\": \"Figure\"}, {\"url\": \"assets/figures/arxiv/2608.24234v1/fig-003.webp\", \"caption\": \"\", \"page\": 0, \"index\": 3, \"width\": 1449, \"height\": 821, \"label\": \"Figure\"}, {\"url\": \"assets/figures/arxiv/2608.24234v1/fig-004.webp\", \"caption\": \"\", \"page\": 0, \"index\": 4, \"width\": 1262, \"height\": 980, \"label\": \"Figure\"}, {\"url\": \"assets/figures/arxiv/2608.24234v1/fig-005.webp\", \"caption\": \"\", \"page\": 0, \"index\": 5, \"width\": 1551, \"height\": 1329, \"label\": \"Figure\"}]"
tables_json: "[{\"url\": \"assets/tables/arxiv/2608.24234v1/table-001.webp\", \"caption\": \"\", \"page\": 0, \"index\": 1, \"width\": 529, \"height\": 305, \"label\": \"Table\"}, {\"url\": \"assets/tables/arxiv/2608.24234v1/table-002.webp\", \"caption\": \"\", \"page\": 0, \"index\": 2, \"width\": 756, \"height\": 249, \"label\": \"Table\"}, {\"url\": \"assets/tables/arxiv/2608.24234v1/table-003.webp\", \"caption\": \"\", \"page\": 0, \"index\": 3, \"width\": 757, \"height\": 246, \"label\": \"Table\"}, {\"url\": \"assets/tables/arxiv/2608.24234v1/table-004.webp\", \"caption\": \"\", \"page\": 0, \"index\": 4, \"width\": 1167, \"height\": 653, \"label\": \"Table\"}]"
motivation: "镍基高温合金γ'相形态演化受界面能各向异性显著影响，但现有介观相场模型缺乏原子尺度定量界面参数，难以准确预测失稳行为。"
method: "利用DFT计算关键晶面γ/γ'界面能，经解析映射降维至二维，并嵌入考虑弹性不均匀和本征应变的相场模型。"
result: 显式引入DFT界面能各向异性后，过饱和和弹性驱动的失稳及刻面现象被有效抑制，析出相形态演化发生根本改变。
conclusion: 该多尺度框架实现了从原子到介观的定量连接，为镍基高温合金的微结构设计提供了预测性工具。
---

## 摘要
镍基高温合金的微观组织稳定性关键取决于γ'析出相的形貌与演化，而这在原子尺度上受弹性和界面各向异性的控制。在此，我们提出一种新颖的定量多尺度框架，首次将原子尺度计算的界面能各向异性直接纳入介观尺度相场模拟，用以阐明Ni-Al体系中的形貌选择与失稳。我们采用密度泛函理论（DFT）精确预测关键晶面的取向相关γ/γ'界面能。随后，开发了一种严格的解析映射方法，将三维（3D）界面各向异性景观系统性地降维到二维（2D）模拟平面。这使得DFT信息化的各向异性参数能够定量传递到连续介质相场模型中，该模型同时考虑了弹性非均匀性和本征应变。我们的模拟表明，明确引入基于DFT的界面能各向异性从根本上改变了析出相的形貌演化，稳健地抑制了因过饱和和弹性效应而加剧的不稳定性和小面化现象。该框架连接了原子尺度至介观尺度的建模，能够实现对析出相形貌的预测性控制，并为镍基高温合金中弹性与界面贡献的相互作用提供了新见解。该方法为通过第一性原理指导的多尺度模拟实现先进高温合金的定量微观组织设计铺平了道路。

## Abstract
The microstructural stability of nickel-based superalloys critically depends on the morphology and evolution of $γ'$-precipitates, which is governed by elastic and interfacial anisotropies at the atomic scale. Here, we present a novel quantitative multiscale framework that, for the first time, directly incorporates atomistically computed interface energy anisotropy into mesoscale phase-field simulations to elucidate morphological selection and instability in the Ni--Al system. We employ density functional theory (DFT) to accurately predict the orientation-dependent $γ/γ'$ interface energies for key crystallographic planes. A rigorous analytic mapping is then developed to systematically reduce the three-dimensional (3D) interface anisotropy landscape to the two-dimensional (2D) simulation plane. This enables quantitative transfer of DFT-informed anisotropy parameters into a continuum phase-field model that also accounts for elastic inhomogeneity and eigenstrain. Our simulations demonstrate that the explicit inclusion of DFT-based interface energy anisotropy fundamentally alters precipitate morphological evolution, robustly suppressing instability and faceting phenomena otherwise promoted by supersaturation and elastic effects. The framework bridges atomic- to mesoscale modeling, enabling predictive control of precipitate shapes and providing new insights into the interplay of elastic and interfacial contributions in Ni-based superalloys. This approach paves the way for quantitative microstructural design in advanced high-temperature alloys via first-principles-guided multiscale simulation.
