Repository: bie-zheng/daily-paper-reader

# 日报 · 2026-07-11

- 生成时间：2026-07-11 20:44:42 UTC
- 当次推荐总数：4
- 精读区：2
- 速读区：2

## 今日简报（AI）
今日收录4篇论文，精读聚焦富勒烯与氮化镓的离子辐照损伤机制。最值得关注的是分子动力学模拟富勒烯中的辐照损伤级联，以及快重离子辐照氮化镓的纳米表面损伤动力学。建议普通读者优先精读这两篇高分论文，并关注速读中的多尺度机器学习框架对合金无序建模的启示。

## 精读区
1. [Radiation Damage Cascades in Fullerite Using Molecular Dynamics](/202607/11/2607.06962v1-radiation-damage-cascades-in-fullerite-using-molecular-dynamics) （9.0/10）
2. [Unveiling Nanoscale Surface Damage Dynamics in Swift Heavy Ion Irradiated Gallium Nitride](/202607/11/2607.07092v1-unveiling-nanoscale-surface-damage-dynamics-in-swift-heavy-ion-irradiated-gallium-nitride) （8.0/10）

File: docs/202609/15/2609.15429v1-effect-of-near-surface-thermal-spikes-on-radiation-hardness-of-gallium-oxide.md
---
title: Effect of Near-surface Thermal Spikes on Radiation Hardness of Gallium Oxide
title_zh: 近表面热峰对氧化镓耐辐射性的影响
authors: "Tomás Fernández Bouvier, Umutcan Bektas, Alexander Azarov, Ru He, Nico Klingner, René Hübner, Paul Chekhonin, Aleksi Leino, Kai Nordlund, Javier García Fernández, Andrej Kuznetsov, Gregor Hlawacek, Flyura Djurabekova"
date: 2026-09-14
pdf: "https://arxiv.org/pdf/2609.15429v1"
tags: ["query:rad-damage"]
score: 6.0
evidence: 辐照晶体中的辐照损伤与非晶化机制
tldr: 氧化镓因晶格位移可诱发多型转变而具高抗辐照性，但极端辐照下表面常先非晶化。本文结合机器学习分子动力学与宽束/聚焦离子束实验，研究近表面热尖峰对辐照损伤的影响。结果表明，仅当离子质量和能量在自由表面附近产生足够致密热尖峰时，表面非晶化才压过再结晶；自由表面导致Ga/O不对称位移和局部非化学计量，大级联体积下抑制再结晶。该机制可用于定制辐照条件，按需防止或诱导表面非晶化，并推广至其他化合物半导体。
source: arxiv
selection_source: fresh_fetch
figures_json: "[{\"url\": \"assets/figures/arxiv/2609.15429v1/fig-001.webp\", \"caption\": \"\", \"page\": 0, \"index\": 1, \"width\": 1644, \"height\": 1263, \"label\": \"Figure\"}, {\"url\": \"assets/figures/arxiv/2609.15429v1/fig-002.webp\", \"caption\": \"\", \"page\": 0, \"index\": 2, \"width\": 1631, \"height\": 1264, \"label\": \"Figure\"}, {\"url\": \"assets/figures/arxiv/2609.15429v1/fig-003.webp\", \"caption\": \"\", \"page\": 0, \"index\": 3, \"width\": 1630, \"height\": 1489, \"label\": \"Figure\"}]"
motivation: 氧化镓因多型转变具高抗辐照性，但极端辐照下表面非晶化机制尚不清楚，限制其按需调控。
method: 结合机器学习分子动力学模拟与宽束、聚焦离子束辐照实验，分析近表面热尖峰及级联损伤演化。
result: 仅当离子质量和能量在自由表面附近产生足够致密热尖峰时，表面非晶化才占优；自由表面引发Ga/O不对称位移与局部非化学计量，大级联体积下抑制再结晶。
conclusion: 该机制可用于定制辐照条件，按需防止或诱导Ga2O3及其他化合物半导体的表面非晶化。
---

## 摘要
氧化镓（Ga₂O₃）作为一种非凡的高耐辐射半导体而脱颖而出，因为其晶格位移会诱导多型相变，使材料保持晶态而非导致非晶化。同时，在极端严苛的辐照条件下，许多晶体会变为非晶态，且通常从平移对称性破缺的表面开始。在这里，我们表明，在 Ga₂O₃ 中，表面非晶化可能超过晶化，但仅当被辐照离子的质量和能量在自由表面紧邻区域产生足够密集的热峰时才会如此。我们应用机器学习分子动力学模拟，并结合实验中的宽束和聚焦离子束辐照，得出结论：自由表面的存在使 Ga 和 O 原子发生不对称位移，从而导致局域非化学计量比。因此，当受影响的级联体积足够大时，这种成分失衡会抑制再结晶并促进非晶化。因此，我们的结果可直接用于定制辐照条件，以根据 Ga₂O₃ 或其他化合物半导体目标应用的要求，防止或诱导表面非晶化。

## Abstract
Gallium oxide (Ga$_{2}$O$_{3}$) stands out as an extraordinary high radiation-tolerant semiconductor, because its lattice displacements induce polymorph transitions, holding material crystalline instead of leading to amorphization. Meanwhile, under extremely severe irradiation conditions many crystals become amorphous, often starting from surfaces where the translation symmetry breaks. Here, we show that the surface amorphization may prevail over the crystallisation in Ga$_{2}$O$_{3}$, however only if the mass and energy of irradiated ions produce sufficiently dense heat spikes in the immediate vicinity of the free surface. Applying machine-learned molecular dynamics simulations together with experimental broad-beam and focused ion-beam irradiations, we conclude that the presence of the free surface enables asymmetric displacements of Ga and O atoms, leading to a local non-stoichiometry. Consequently, when the affected cascade volume is sufficiently large, this compositional imbalance suppresses recrystallization and promotes amorphization. As such, our results are ready to use for tailoring irradiation conditions to either prevent or induce surface amorphization, depending on the requirements of the intended applications in Ga$_{2}$O$_{3}$ or other compound semiconductors.

File: docs/202609/16/2609.14925v1-machine-learning-guided-calphad-design-of-ru-stabilized-bcc-b2-refractory-alloys.md
---
title: Machine Learning Guided CALPHAD Design of Ru-Stabilized BCC B2 Refractory Alloys
title_zh: 机器学习引导的CALPHAD设计：Ru稳定的BCC/B2难熔合金
authors: "Nathan Peterson, Avik Mahata, Nick Beaver, Mohsen Kivy"
date: 2026-09-14
pdf: "https://arxiv.org/pdf/2609.14925v1"
tags: ["query:rad-damage"]
score: 6.0
evidence: B2析出相强化BCC合金的CALPHAD设计
tldr: "难熔合金需兼具BCC基体韧性与B2有序相强化，Ru可稳定高温B2相，但多组元成分空间复杂。本文耦合平衡CALPHAD与随机森林主动学习，在Nb基含Ru十元合金中以1 at.%分辨率评估500个成分。结果显示BCC+B2稳定上限从5 at.% Ru约1570°C升至9-10 at.% Ru约1980°C，Hf/Zr/Ti稳定性递减，Al易促生σ和A15相。再筛选出100个满足高温双相稳定、无液相、相纯与相分数要求的合金，并给出Ru稳定双相难熔合金设计规则。"
source: arxiv
selection_source: fresh_fetch
figures_json: "[{\"url\": \"assets/figures/arxiv/2609.14925v1/fig-001.webp\", \"caption\": \"\", \"page\": 0, \"index\": 1, \"width\": 1676, \"height\": 1094, \"label\": \"Figure\"}, {\"url\": \"assets/figures/arxiv/2609.14925v1/fig-002.webp\", \"caption\": \"\", \"page\": 0, \"index\": 2, \"width\": 1616, \"height\": 176, \"label\": \"Figure\"}, {\"url\": \"assets/figures/arxiv/2609.14925v1/fig-003.webp\", \"caption\": \"\", \"page\": 0, \"index\": 3, \"width\": 1655, \"height\": 618, \"label\": \"Figure\"}, {\"url\": \"assets/figures/arxiv/2609.14925v1/fig-004.webp\", \"caption\": \"\", \"page\": 0, \"index\": 4, \"width\": 856, \"height\": 662, \"label\": \"Figure\"}, {\"url\": \"assets/figures/arxiv/2609.14925v1/fig-005.webp\", \"caption\": \"\", \"page\": 0, \"index\": 5, \"width\": 864, \"height\": 656, \"label\": \"Figure\"}, {\"url\": \"assets/figures/arxiv/2609.14925v1/fig-006.webp\", \"caption\": \"\", \"page\": 0, \"index\": 6, \"width\": 1673, \"height\": 1130, \"label\": \"Figure\"}, {\"url\": \"assets/figures/arxiv/2609.14925v1/fig-007.webp\", \"caption\": \"\", \"page\": 0, \"index\": 7, \"width\": 1794, \"height\": 944, \"label\": \"Figure\"}, {\"url\": \"assets/figures/arxiv/2609.14925v1/fig-008.webp\", \"caption\": \"\", \"page\": 0, \"index\": 8, \"width\": 1798, \"height\": 1012, \"label\": \"Figure\"}, {\"url\": \"assets/figures/arxiv/2609.14925v1/fig-009.webp\", \"caption\": \"\", \"page\": 0, \"index\": 9, \"width\": 1692, \"height\": 508, \"label\": \"Figure\"}, {\"url\": \"assets/figures/arxiv/2609.14925v1/fig-010.webp\", \"caption\": \"\", \"page\": 0, \"index\": 10, \"width\": 1685, \"height\": 752, \"label\": \"Figure\"}, {\"url\": \"assets/figures/arxiv/2609.14925v1/fig-011.webp\", \"caption\": \"\", \"page\": 0, \"index\": 11, \"width\": 1698, \"height\": 559, \"label\": \"Figure\"}, {\"url\": \"assets/figures/arxiv/2609.14925v1/fig-012.webp\", \"caption\": \"\", \"page\": 0, \"index\": 12, \"width\": 1699, \"height\": 585, \"label\": \"Figure\"}]"
tables_json: "[{\"url\": \"assets/tables/arxiv/2609.14925v1/table-001.webp\", \"caption\": \"\", \"page\": 0, \"index\": 1, \"width\": 1693, \"height\": 1319, \"label\": \"Table\"}, {\"url\": \"assets/tables/arxiv/2609.14925v1/table-002.webp\", \"caption\": \"\", \"page\": 0, \"index\": 2, \"width\": 1711, \"height\": 638, \"label\": \"Table\"}]"
motivation: RuHf、RuZr、RuTi等B2相可在1300°C以上保持有序，但多组元难熔合金中BCC+B2稳定区间与竞争相难以实验穷举，亟需计算设计。
method: "将平衡CALPHAD计算与随机森林引导主动学习结合，在Nb-Ta-Mo-V-Ru-Ti-Zr-Hf-Al-Y十元空间以1 at.%步长评估500个合金。"
result: 复现Ru-B2设计趋势：RuHf/RuZr稳定至固相线，RuTi常出现固溶窗口，Al易形成σ和A15相；BCC+B2上限随Ru增加显著提高。
conclusion: 再筛选获得100个满足高温BCC+B2稳定、无液相、相纯及相分数要求的成分，含19个低Ru合金，并指出BCC/B2错配为后续设计关键。
---

## 摘要
具有由有序B2析出相强化的韧性体心立方（BCC）基体的难熔合金，为镍基高温合金的γ/γ′组织提供了一种高温类比结构。钌作为B2稳定剂尤其具有吸引力，因为RuHf、RuZr和RuTi可在远高于1300°C的温度下保持有序相。本工作将平衡CALPHAD计算与随机森林引导的主动学习相结合，以1 at.%分辨率探索包含Nb、Ta、Mo、V、Ru、Ti、Zr、Hf、Al和Y的十元Nb基含Ru成分空间。在500种经CALPHAD评估的合金中，计算结果再现了Ru-B2设计空间所报道的主要趋势。RuHf和RuZr保持稳定直至固相线，RuTi通常表现出固溶处理窗口，而含Al合金优先形成竞争性的σ相和A15相。BCC+B2相区的上限从5 at.% Ru时约1570°C的中位数提高到9-10 at.% Ru时约1980°C。在IV族添加元素中，Hf、Zr和Ti导致两相稳定性逐渐降低。采用基于物理动机的准则进行重新筛选，识别出100种满足高温BCC+B2稳定性、无液相、相纯度以及合适第二相分数要求的合金，其中包括19种低Ru成分和两种独立报道的HfRu-B2合金。这些结果建立了Ru稳定双相难熔合金的实用成分设计规则，并将特定相的BCC/B2晶格错配确定为未来设计循环的关键目标。

## Abstract
Refractory alloys with a ductile body-centered-cubic (BCC) matrix strengthened by ordered B2 precipitates offer a high-temperature analogue to the gamma/gamma-prime architecture of Ni-based superalloys. Ruthenium is particularly attractive as a B2 stabilizer because RuHf, RuZr, and RuTi can retain ordered phases well above 1300 C. In this work, equilibrium CALPHAD calculations were coupled with random-forest-guided active learning to explore a ten-element Nb-based, Ru-bearing composition space containing Nb, Ta, Mo, V, Ru, Ti, Zr, Hf, Al, and Y at 1 at.% resolution. Across 500 CALPHAD-evaluated alloys, the calculations reproduced the principal trends reported for the Ru-B2 design space. RuHf and RuZr remained stable to the solidus, RuTi commonly exhibited a solutionizing window, and Al-containing alloys preferentially formed competing sigma and A15 phases. The upper bound of the BCC+B2 field increased from a median of approximately 1570 C at 5 at.% Ru to approximately 1980 C near 9-10 at.% Ru. Among the group-IV additions, Hf, Zr, and Ti produced progressively lower two-phase stability. Re-screening using physically motivated criteria identified 100 alloys satisfying requirements for high-temperature BCC+B2 stability, absence of liquid, phase purity, and appropriate secondary-phase fraction, including 19 Ru-lean compositions and two independently reported HfRu-B2 alloys. The results establish practical compositional design rules for Ru-stabilized dual-phase refractory alloys and identify phase-specific BCC/B2 lattice misfit as a key target for future design cycles.

File: docs/202609/18/2609.13113v1-modification-of-surface-properties-in-ruthenium-thin-films-through-nitrogen-ion-irradiation.md
---
title: Modification of Surface Properties in Ruthenium Thin Films through Nitrogen Ion Irradiation
title_zh: 通过氮离子辐照对钌薄膜表面性质的改性
authors: "Anmol Sharma, Arnab Tripathy, Rajeev Gupta, Raj Kumar, Harsh Vardhan, Ratnesh Kumar Pandey, Atul Thakur, Shalendra Kumar, Ranjeet Kumar Brajpuriya, Vishakha Kaushik, Sachin Pathak"
date: 2026-09-11
pdf: "https://arxiv.org/pdf/2609.13113v1"
tags: ["query:rad-damage"]
score: 6.0
evidence: 离子注量驱动结构与表面演化
tldr: 为调控Ru薄膜表面特性，本文用20 keV N+离子辐照100 Å与1000 Å两种厚度Ru膜，剂量约1e14–1e17 ions/cm2。随剂量增加，表面粗糙化并伴随接触角升高，出现亲水向疏水转变，1e17时接触角最高约95.54°。TRIM显示100 Å膜离子射程超出膜厚而触及衬底，1000 Å膜则基本限制在Ru层内；GIXRD表明结构改变、峰宽化及择优取向由Ru(101)转向(002)。
source: arxiv
selection_source: fresh_fetch
figures_json: "[{\"url\": \"assets/figures/arxiv/2609.13113v1/fig-001.webp\", \"caption\": \"\", \"page\": 0, \"index\": 1, \"width\": 1619, \"height\": 839, \"label\": \"Figure\"}, {\"url\": \"assets/figures/arxiv/2609.13113v1/fig-002.webp\", \"caption\": \"\", \"page\": 0, \"index\": 2, \"width\": 1297, \"height\": 1102, \"label\": \"Figure\"}, {\"url\": \"assets/figures/arxiv/2609.13113v1/fig-003.webp\", \"caption\": \"\", \"page\": 0, \"index\": 3, \"width\": 1635, \"height\": 833, \"label\": \"Figure\"}, {\"url\": \"assets/figures/arxiv/2609.13113v1/fig-004.webp\", \"caption\": \"\", \"page\": 0, \"index\": 4, \"width\": 1606, \"height\": 1075, \"label\": \"Figure\"}, {\"url\": \"assets/figures/arxiv/2609.13113v1/fig-005.webp\", \"caption\": \"\", \"page\": 0, \"index\": 5, \"width\": 1639, \"height\": 975, \"label\": \"Figure\"}, {\"url\": \"assets/figures/arxiv/2609.13113v1/fig-006.webp\", \"caption\": \"\", \"page\": 0, \"index\": 6, \"width\": 1620, \"height\": 764, \"label\": \"Figure\"}, {\"url\": \"assets/figures/arxiv/2609.13113v1/fig-007.webp\", \"caption\": \"\", \"page\": 0, \"index\": 7, \"width\": 1617, \"height\": 1037, \"label\": \"Figure\"}]"
tables_json: "[{\"url\": \"assets/tables/arxiv/2609.13113v1/table-001.webp\", \"caption\": \"\", \"page\": 0, \"index\": 1, \"width\": 1683, \"height\": 366, \"label\": \"Table\"}, {\"url\": \"assets/tables/arxiv/2609.13113v1/table-002.webp\", \"caption\": \"\", \"page\": 0, \"index\": 2, \"width\": 1680, \"height\": 357, \"label\": \"Table\"}]"
motivation: Ru薄膜表面结构、粗糙度和组分显著影响其功能，需理解不同厚度下离子辐照对结构与润湿性的调控规律。
method: 采用20 keV N+离子辐照100 Å和1000 Å Ru薄膜，剂量从约1e14到1e17 ions/cm2，并结合TRIM与GIXRD分析。
result: 随剂量增加，两种厚度Ru膜均表面粗糙化、接触角升高，亲水向疏水转变；1e17 ions/cm2时接触角最高约95.54°，GIXRD显示峰宽化及取向由(101)转向(002)。
conclusion: N+离子辐照可有效调控Ru薄膜表面形貌与润湿性，实现疏水性可控增强，为表面改性提供途径。
---

## 摘要
表面改性是针对先进技术应用调控材料物理和化学性质的重要策略。在薄膜中，表面结构、粗糙度和组成的变化会强烈影响其功能行为。在本工作中，我们研究了20 keV能量的N⁺离子辐照对两种不同厚度（100 Å和1000 Å）的Ru薄膜的影响，注量范围为约10^14至10^17 ions/cm²。本研究的主要目标是探究不同厚度Ru薄膜在离子注量增加时结构和润湿性能的演变。总体而言，结果表明，离子注量增加会促进两种厚度薄膜的表面粗糙化，这与接触角增大相关。这表明从亲水行为向疏水行为的明显转变，在注量为10^17 ions/cm²时观察到约95.54°的最大接触角。TRIM模拟显示，对于100 Å薄膜，离子投影射程超过薄膜厚度，从而可与底部衬底相互作用；而对于1000 Å薄膜，离子穿透基本限制在Ru层内。GIXRD证实了与注量相关的结构改性，包括峰宽化以及择优取向从Ru(101)向(002)的变化。总体而言，本研究表明，N⁺离子辐照是调控Ru薄膜表面形貌和润湿性的有效途径，能够实现疏水性的可控增强。

## Abstract
Surface modification is an important strategy for tailoring the physical and chemical properties of materials for advanced technological applications. In thin films, changes in surface structure, roughness, and composition can strongly influence their functional behavior. In this work, we studied the effect of N+-ion irradiation at 20 keV energy on Ru thin films of two different thicknesses, 100 Å and 1000 Å, over a fluence range of ~1014 to 1017 ions/cm2. The main objective of this study is to investigate the evolution of the structural and wettability properties of Ru thin films of different thicknesses under increasing ion fluence. Overall, the results reveal that increasing ion fluence promotes surface roughening in both film thicknesses, which is correlated with an increase in contact angle. This indicates a clear transition from hydrophilic to hydrophobic behaviour, with the highest contact angle of ~95.54° observed at a fluence of 1017 ions/cm2. TRIM simulations reveal that for the 100 Å film, the projected ion range exceeds the film thickness, allowing interaction with the bottom substrate, whereas in the 1000 Å film, ion penetration remains largely confined within the Ru layer. GIXRD confirms fluence-dependent structural modification, including peak broadening with preferred orientation changes from Ru (101) to (002). Overall, this study demonstrates that N+-ion irradiation serves as an effective route for tuning both the surface morphology and wettability of Ru thin films, enabling controlled enhancement of hydrophobicity.

File: docs/202609/22/2609.23623v1-phase-field-modelling-of-microstructure-transformations-in-zr-sn-alloy-during-irradiation.md
---
title: Phase field modelling of microstructure transformations in Zr-Sn alloy during irradiation
title_zh: 辐照过程中 Zr-Sn 合金微观结构转变的相场模拟
authors: "V. O. Kharchenko, D. O. Kharchenko, A. V. Dvornichenko"
date: 2026-09-20
pdf: "https://arxiv.org/pdf/2609.23623v1"
tags: ["query:rad-damage"]
score: 8.0
evidence: 相场模拟辐照下溶质空位重排与第二相演化
tldr: 针对 Zr-Sn 合金在固溶热处理与反应堆中子辐照条件下溶质和空位空间重排及第二相演化问题，本文构建相场模型，将反应速率理论与 CALPHAD 方法耦合为统一框架，并开展三维模拟以获取体相溶质与缺陷分布细节。模拟揭示热处理阶段第二相的析出行为及其在中子辐照下的稳定性，并定量分析辐照剂量对第二相颗粒统计特征的影响。该工作为核材料辐照微结构演化提供多尺度耦合预测手段。
source: arxiv
selection_source: fresh_fetch
figures_json: "[{\"url\": \"assets/figures/arxiv/2609.23623v1/fig-001.webp\", \"caption\": \"\", \"page\": 0, \"index\": 1, \"width\": 1260, \"height\": 334, \"label\": \"Figure\"}, {\"url\": \"assets/figures/arxiv/2609.23623v1/fig-002.webp\", \"caption\": \"\", \"page\": 0, \"index\": 2, \"width\": 780, \"height\": 527, \"label\": \"Figure\"}, {\"url\": \"assets/figures/arxiv/2609.23623v1/fig-003.webp\", \"caption\": \"\", \"page\": 0, \"index\": 3, \"width\": 990, \"height\": 461, \"label\": \"Figure\"}, {\"url\": \"assets/figures/arxiv/2609.23623v1/fig-004.webp\", \"caption\": \"\", \"page\": 0, \"index\": 4, \"width\": 785, \"height\": 613, \"label\": \"Figure\"}, {\"url\": \"assets/figures/arxiv/2609.23623v1/fig-005.webp\", \"caption\": \"\", \"page\": 0, \"index\": 5, \"width\": 1100, \"height\": 974, \"label\": \"Figure\"}, {\"url\": \"assets/figures/arxiv/2609.23623v1/fig-006.webp\", \"caption\": \"\", \"page\": 0, \"index\": 6, \"width\": 1318, \"height\": 423, \"label\": \"Figure\"}, {\"url\": \"assets/figures/arxiv/2609.23623v1/fig-007.webp\", \"caption\": \"\", \"page\": 0, \"index\": 7, \"width\": 1497, \"height\": 446, \"label\": \"Figure\"}, {\"url\": \"assets/figures/arxiv/2609.23623v1/fig-008.webp\", \"caption\": \"\", \"page\": 0, \"index\": 8, \"width\": 786, \"height\": 557, \"label\": \"Figure\"}, {\"url\": \"assets/figures/arxiv/2609.23623v1/fig-009.webp\", \"caption\": \"\", \"page\": 0, \"index\": 9, \"width\": 1471, \"height\": 461, \"label\": \"Figure\"}, {\"url\": \"assets/figures/arxiv/2609.23623v1/fig-010.webp\", \"caption\": \"\", \"page\": 0, \"index\": 10, \"width\": 1213, \"height\": 526, \"label\": \"Figure\"}]"
tables_json: "[{\"url\": \"assets/tables/arxiv/2609.23623v1/table-001.webp\", \"caption\": \"\", \"page\": 0, \"index\": 1, \"width\": 1464, \"height\": 856, \"label\": \"Table\"}]"
motivation: Zr-Sn 合金在反应堆辐照下溶质与空位重排会改变第二相稳定性，但热处理与中子辐照耦合的微结构演化机制尚需定量描述。
method: 采用相场模拟，将反应速率理论与 CALPHAD 热力学/动力学描述耦合为统一广义模型，并在三维体相中模拟溶质和空位的空间重排。
result: 模拟再现固溶热处理阶段第二相析出，并表明其在辐照下的稳定性变化；辐照剂量显著影响第二相颗粒的尺寸、数密度等统计特征。
conclusion: 该广义相场框架可预测 Zr-Sn 合金热处理与中子辐照下的微结构演化，为核材料第二相颗粒调控和辐照损伤评估提供依据。
---

## 摘要
在本工作中，我们研究了 Zr-Sn 合金在固溶体热处理阶段以及退火合金在反应堆条件下辐照阶段中溶质和空位浓度空间重排的特性。为此，我们采用相场模拟，并将反应速率理论与 CALPHAD 方法结合在同一个广义框架中。模拟在三维条件下进行，以获得块体中溶质和缺陷重排的详细信息。我们讨论了热处理阶段第二相的出现及其在中子辐照下的稳定性。我们分析了辐照剂量对第二相颗粒统计性质的影响。

## Abstract
In this work we study peculiarities of spatial rearrangement of solute and vacancy concentrations in Zr-Sn alloy at stages of both thermal treatment of solid solution and irradiation of annealed alloy under reactor conditions. To this end, we exploit phase field modelling including reaction rate theory and CALPHAD method combined in one generalized approach. Simulations were done in 3D in order to get a detailed information about rearrangement of solutes and defects in a bulk. We discuss the emergence of the secondary phase at the stage of thermal treatment and its stability under neutron irradiation. We analyze an influence of the irradiation dose onto statistical properties of the secondary phase particles.

---

## 论文详细总结（自动生成）

# 论文结构化总结：辐照过程中 Zr–Sn 合金微观结构转变的相场模拟

## 1. 核心问题与整体含义（研究动机与背景）

- **工程背景**：锆基合金因中子吸收截面小、耐腐蚀性好、极端工况下力学性能可接受，被广泛用作核反应堆包壳与结构材料。Sn 是其中关键合金元素，直接影响相稳定性、扩散动力学、相平衡、微观结构演化与第二相（SP）析出。
- **核心科学问题**：在热处理与中子辐照耦合条件下，Zr–Sn 合金中溶质（Sn）与空位的空间重排如何驱动富 Sn 第二相（如 A15 型金属间化合物）的形核、长大与稳定性变化，目前机制尚不清楚。
- **现有方法局限**：
  - 经典速率理论、团簇动力学可描述缺陷演化与析出动力学，但难以捕捉空间分辨的微观结构与复杂形貌；
  - 相场法虽能描述弥散界面、复杂形貌及化学–弹性–缺陷场耦合，但辐照对复杂金属间相（尤其 A15 型结构）稳定性、形貌与统计特性的影响研究有限。
- **研究目标**：建立能同时描述热处理与辐照条件的相场模型，模拟 Zr–Sn 合金中富 Sn SP 的形核与长大，重点考察辐照诱导的非平衡效应与动力学，并在三维体相中分析 SP 颗粒的统计性质。

## 2. 论文提出的方法论

### 2.1 核心思想

- 将 **CALPHAD 热力学** 与 **反应速率理论** 统一嵌入 **相场框架**，以 Sn 浓度场 \(x(\mathbf{r},t)\) 和空位浓度场 \(c_v(\mathbf{r},t)\) 为序参量，在三维空间中求解耦合演化方程。
- 热处理阶段：仅考虑平衡空位，采用标准 Cahn–Hilliard 型方程（式 2.13）。
- 辐照阶段：在原子演化方程中加入弹道混合项，在空位方程中加入产生–湮灭–复合反应项，并耦合位错环密度演化方程。

### 2.2 热力学与动力学细节

- **总 Gibbs 能**：\(G_{\text{tot}} = G_{\text{Zr-Sn}} + \sum_d G_d\)，其中原子部分包含参考项、理想混合项与过剩项：
  - \(G^{\text{ex}}_{\text{Zr-Sn}} = x_{\text{Zr}}x_{\text{Sn}}[L^0_{\text{Sn,Zr}} + (x_{\text{Sn}}-x_{\text{Zr}})L^1_{\text{Sn,Zr}}]\)，系数取自文献 [12]。
- **缺陷部分**：包含形成能、理想混合熵与缺陷–原子相互作用能，形成能按纯 Zr 与纯 Sn 的加权平均处理。
- **梯度能**：\(\kappa_\alpha = L^0_{\text{Sn,Zr}}\ell^2/6\)，\(\kappa_d = \kappa_\alpha/4\)。
- **演化方程（热处理）**：
  \[
  \partial_t x = \nabla\cdot(M_x\nabla\frac{\delta\mathcal{G}}{\delta x}),\quad
  \partial_t c_v = \nabla\cdot(L_v\nabla\frac{\delta\mathcal{G}}{\delta c_v})
  \]
  其中 \(M_x = x(1-x)[xM_{\text{Zr}}+(1-x)M_{\text{Sn}}]\)，\(L_v = c_vD_v/RT\)。
- **辐照修正**：
  - 弹道混合项：\(\Gamma(\langle x\rangle_\varrho - x)\)，\(\Gamma = K A_{\text{irr}}\)，\(A_{\text{irr}}\approx 50\)（中子辐照）。
  - 空位方程加入反应项：\(R_d = K(1-\varepsilon_d) - D_d k^2 c_d - \alpha_r c_i c_v\)，其中 \(k^2 = Z_N\rho_N + Z_I\rho_I + Z_V\rho_V\)，偏压因子取 \(Z_N=1.0, Z_V=1.1, Z_I=1.2\)。
  - 空位通量还包含弹性相互作用项（式 2.15 中括号内第二项）。
  - 采用近似 \(D_i c_i \approx D_v c_v\)、\(D_i \gg D_v\)，仅显式追踪空位场。
- **位错环密度演化**：采用反应速率理论（式 2.16）描述间隙环 \(\rho_I\) 与空位环 \(\rho_V\) 随剂量的变化，假设空位环在 3 dpa 后开始长大。
- **数值方法**：半隐式傅里叶谱方法；三维 \(128^3\) 网格，周期边界；无量纲化 \(r'=r/\ell\)，\(t'=t/\tau\)，\(\tau=\ell^2/D_v\)；时间步长 0.001。
- **颗粒识别与统计分析**：采用 DBSCAN 聚类算法（含周期边界）识别 SP 颗粒，按等体积球换算半径；阈值 \(x_{\text{th}}=0.3\) 区分 SP 与基体。

## 3. 实验设计（模拟场景与对比）

- **研究体系**：Zr–10%Sn 合金（\(x_{\text{Sn}}=0.1\)），三维模拟。
- **场景一：固溶体热处理**
  - 温度固定 \(T=550\,\text{K}\)；
  - 初始条件：围绕名义浓度的随机分布，\(\langle(\delta x)^2\rangle=0.01x_{\text{Sn}}\)，\(\langle(\delta c_v)^2\rangle=0.1c_{v0}\)；
  - 总模拟时间对应约 566 小时真实退火时间。
- **场景二：退火合金的中子辐照**
  - 剂量率 \(K=10^{-6}\,\text{dpa/s}\)，温度 \(T=550\,\text{K}\)；
  - 初始条件取自热处理终态的微观结构（图 4b），以考察预辐照微观结构在持续辐照下的稳定性；
  - 分析剂量点：1、2、3、5 dpa。
- **对比与验证基准**：
  - 将热处理后的 SP 体积分数（16%）与文献 [12] 实验微观结构定量对比；
  - 将尺寸分布分别与 LSW 理论分布和 Marqusee–Ross 分布拟合对比；
  - 将空位浓度与位错环密度结果与反应速率理论 [46] 及实验观察 [62–64] 定性对比。
- **未涉及**：不同成分、不同温度、不同剂量率的系统扫描；与其它相场模型或团簇动力学的直接数值对比。

## 4. 资源与算力

- 论文**未明确说明**使用的 GPU 型号、数量、训练/计算时长等算力信息。
- 仅提及数值实现细节：三维 \(128^3\) 网格、时间步长 0.001、半隐式傅里叶谱方法。
- 因此无法评估其计算资源规模与能耗。

## 5. 实验数量与充分性

- **实验组数**：
  - 热处理：1 组（\(T=550\,\text{K}\)，Zr–10%Sn），含时间演化、粒径分布、空位分布分析；
  - 辐照：1 组（\(K=10^{-6}\,\text{dpa/s}\)，\(T=550\,\text{K}\)），含 1、2、3、5 dpa 四个剂量点的微观结构与统计分析；
  - 统计分布拟合：2 dpa、3 dpa、5 dpa 三个剂量点的粒径分布。
- **充分性评价**：
  - 对单一成分、单一温度、单一剂量率下的机制揭示较系统，剂量演化分三阶段描述清晰；
  - 但**缺乏参数敏感性分析**（如温度、剂量率、Sn 含量、界面能、迁移率等），未做消融实验；
  - 与实验的对比主要为**定性或半定量**，缺少直接的定量误差评估；
  - 未与其它建模方法（如团簇动力学、蒙特卡洛）进行交叉验证。
- **客观性与公平性**：模型参数多取自文献或 CALPHAD 数据库，有一定物理依据；但部分参数（如 \(A_{\text{irr}}\approx 50\)、偏压因子、聚类效率）为经验取值，可能引入偏差。

## 6. 论文的主要结论与发现

- **热处理阶段（\(T=550\,\text{K}\)）**：
  - 富 Sn SP 体积分数约

File: docs/202609/24/2609.28096v1-achieving-5-angstrom-resolution-diffraction-contrast-with-an-uncorrected-electron-probe-and-nanosized-defect-characterizations.md
---
title: Achieving 5-angstrom-resolution diffraction contrast with an uncorrected electron probe and nanosized defect characterizations
title_zh: 利用未校正电子探针实现5埃分辨率衍射衬度及纳米级缺陷表征
authors: "Yao Li, Austin C. Houston, Ziang Yu, Zehui Qi, Siwei Chen, Yajie Zhao, Sung Joo Kim, Steven J. Zinkle, Gerd Duscher, Blas P. Uberuaga, Benjamin K. Derby"
date: 2026-09-23
pdf: "https://arxiv.org/pdf/2609.28096v1"
tags: ["query:rad-damage"]
score: 6.0
evidence: 可分辨钢中纳米级位错环结构的TEM衍射衬度方法
tldr: 原子分辨显微术视野小、缺陷记录少，而可靠统计的缺陷成像高度依赖TEM衍射衬度；但200–300 kV电子下Ewald球曲率低，传统衍射衬度分辨率仅约5 nm。作者利用禁戒条件成像并发展equal-s方法，将衍射衬度分辨率从5 nm提升到0.5 nm（5 Å），实现了未校正电子探针下的高分辨缺陷观察。该方法在钢中发现此前未报道的新相和位错环结构，表明其可替代经典双束条件，为纳米缺陷的高分辨统计表征提供新途径。
source: arxiv
selection_source: fresh_fetch
figures_json: "[{\"url\": \"assets/figures/arxiv/2609.28096v1/fig-001.webp\", \"caption\": \"\", \"page\": 0, \"index\": 1, \"width\": 1347, \"height\": 908, \"label\": \"Figure\"}, {\"url\": \"assets/figures/arxiv/2609.28096v1/fig-002.webp\", \"caption\": \"\", \"page\": 0, \"index\": 2, \"width\": 1692, \"height\": 896, \"label\": \"Figure\"}, {\"url\": \"assets/figures/arxiv/2609.28096v1/fig-003.webp\", \"caption\": \"\", \"page\": 0, \"index\": 3, \"width\": 1465, \"height\": 842, \"label\": \"Figure\"}, {\"url\": \"assets/figures/arxiv/2609.28096v1/fig-004.webp\", \"caption\": \"\", \"page\": 0, \"index\": 4, \"width\": 1291, \"height\": 1406, \"label\": \"Figure\"}, {\"url\": \"assets/figures/arxiv/2609.28096v1/fig-005.webp\", \"caption\": \"\", \"page\": 0, \"index\": 5, \"width\": 1644, \"height\": 1513, \"label\": \"Figure\"}, {\"url\": \"assets/figures/arxiv/2609.28096v1/fig-006.webp\", \"caption\": \"\", \"page\": 0, \"index\": 6, \"width\": 1571, \"height\": 741, \"label\": \"Figure\"}, {\"url\": \"assets/figures/arxiv/2609.28096v1/fig-007.webp\", \"caption\": \"\", \"page\": 0, \"index\": 7, \"width\": 1276, \"height\": 2230, \"label\": \"Figure\"}, {\"url\": \"assets/figures/arxiv/2609.28096v1/fig-008.webp\", \"caption\": \"\", \"page\": 0, \"index\": 8, \"width\": 1279, \"height\": 1689, \"label\": \"Figure\"}, {\"url\": \"assets/figures/arxiv/2609.28096v1/fig-009.webp\", \"caption\": \"\", \"page\": 0, \"index\": 9, \"width\": 1406, \"height\": 804, \"label\": \"Figure\"}, {\"url\": \"assets/figures/arxiv/2609.28096v1/fig-010.webp\", \"caption\": \"\", \"page\": 0, \"index\": 10, \"width\": 1698, \"height\": 1049, \"label\": \"Figure\"}, {\"url\": \"assets/figures/arxiv/2609.28096v1/fig-011.webp\", \"caption\": \"\", \"page\": 0, \"index\": 11, \"width\": 1670, \"height\": 1062, \"label\": \"Figure\"}]"
tables_json: "[{\"url\": \"assets/tables/arxiv/2609.28096v1/table-001.webp\", \"caption\": \"\", \"page\": 0, \"index\": 1, \"width\": 1360, \"height\": 104, \"label\": \"Table\"}, {\"url\": \"assets/tables/arxiv/2609.28096v1/table-002.webp\", \"caption\": \"\", \"page\": 0, \"index\": 2, \"width\": 1383, \"height\": 601, \"label\": \"Table\"}, {\"url\": \"assets/tables/arxiv/2609.28096v1/table-003.webp\", \"caption\": \"\", \"page\": 0, \"index\": 3, \"width\": 1635, \"height\": 754, \"label\": \"Table\"}, {\"url\": \"assets/tables/arxiv/2609.28096v1/table-004.webp\", \"caption\": \"\", \"page\": 0, \"index\": 4, \"width\": 1714, \"height\": 1103, \"label\": \"Table\"}]"
motivation: 原子分辨显微术视野小、缺陷记录少，而可靠统计的缺陷成像依赖TEM衍射衬度，但传统条件分辨率不足。
method: 在200–300 kV TEM中采用禁戒条件进行衍射成像，提出equal-s方法，突破低曲率Ewald球对衍射衬度的限制。
result: 将衍射衬度分辨率从约5 nm提升至0.5 nm，并在钢中首次发现纳米尺度新相和位错环结构。
conclusion: equal-s方法可替代经典双束条件，有望为纳米缺陷的高分辨统计表征提供新途径。
---

## 摘要
原子分辨率显微图像由于视场小和记录的缺陷数量少，其应用仍然受限。在透射电子显微镜（TEM）中，获得具有可靠统计的缺陷成像在很大程度上依赖于衍射衬度。然而，对于200–300 kV电子，低曲率埃瓦尔德球将衍射分辨率限制在约5 nm。在此，我们在TEM中利用禁戒条件对缺陷成像，并将衍射衬度分辨率从5 nm提高到0.5 nm。我们的equal-s方法的优越性通过发现钢中的一种新相和位错环结构得到证明，这些此前在实验或理论上均未见报道。我们的equal-s方法可在很大程度上替代用于缺陷研究的经典双束条件。

## Abstract
Atomic-resolution micrographs remain limited in application due to small field of view and low numbers of recorded defects. Defect imaging with reliable statistics in transmission electron microscopy (TEM) relies heavily on diffraction contrast. However, with 200-300 kV electrons, low-curvature Ewald sphere limits diffraction resolution at ~5 nm. Here, we imaged defects with a forbidden condition in TEM and improved the resolution in diffraction contrast from 5 to 0.5 nm. The superiority of our equal-s method is demonstrated by the discovery of a novel phase and dislocation loop structure in steels, which have not been previously reported experimentally or theoretically. Our equal-s can largely replace the classical two-beam condition for defect study.

File: docs/202610/06/2610.05849v1-deconvoluting-mechanisms-of-radiation-induced-grain-boundary-segregation-in-dilute-ni-x-x--fe-cr-mn-alloys-via-ion-irradiation-and-phase-field-modeling.md
---
title: "Deconvoluting Mechanisms of Radiation-Induced Grain Boundary Segregation in Dilute Ni-X (X = Fe, Cr, Mn) Alloys via Ion Irradiation and Phase-field Modeling"
title_zh: "通过离子辐照与相场建模解析稀 Ni-X (X = Fe, Cr, Mn) 合金中辐照诱导晶界偏聚的机制"
authors: "Sohail Shah, Sourabh Bhagwan Kadambi, Anshul Kamboj, Benjamin Diaz, Xinchang Zhang, Jana Howard, Michael Moorehead, Boopathy Kombaiah, Lin Shao, Mukesh Bachhav"
date: 2026-10-05
pdf: "https://arxiv.org/pdf/2610.05849v1"
tags: ["query:rad-damage"]
score: 8.0
evidence: 离子辐照下镍基结构合金的辐照诱导晶界偏析
tldr: 辐照诱导的Ni基结构合金晶界成分重分布是先进核反应堆长期服役的关键挑战，但Fe、Cr、Mn等溶质的偏析机制仍不清楚。本文对稀Ni-Fe、Ni-Cr、Ni-Mn合金进行Ni2+离子辐照至2 dpa，在500、800、1000 K下用STEM-EDS表征，并用速率理论相场模型结合原子尺度输运数据解析。结果显示，Fe在所有温度下因空位-溶质优先交换而在晶界贫化；Cr呈现温度依赖的SIA向晶界与空位向外输运竞争，500 K净偏析近零、高温下贫化；Mn则受热力学偏析主导而富集。该工作表明，理解辐照下晶界化学演化需同时考虑非平衡动力学输运、热力学驱动力、体汇效应与晶界迁移。
source: arxiv
selection_source: fresh_fetch
figures_json: "[{\"url\": \"assets/figures/arxiv/2610.05849v1/fig-001.webp\", \"caption\": \"\", \"page\": 0, \"index\": 1, \"width\": 1798, \"height\": 771, \"label\": \"Figure\"}, {\"url\": \"assets/figures/arxiv/2610.05849v1/fig-002.webp\", \"caption\": \"\", \"page\": 0, \"index\": 2, \"width\": 1114, \"height\": 1976, \"label\": \"Figure\"}, {\"url\": \"assets/figures/arxiv/2610.05849v1/fig-003.webp\", \"caption\": \"\", \"page\": 0, \"index\": 3, \"width\": 1113, \"height\": 1969, \"label\": \"Figure\"}, {\"url\": \"assets/figures/arxiv/2610.05849v1/fig-004.webp\", \"caption\": \"\", \"page\": 0, \"index\": 4, \"width\": 1113, \"height\": 2028, \"label\": \"Figure\"}, {\"url\": \"assets/figures/arxiv/2610.05849v1/fig-005.webp\", \"caption\": \"\", \"page\": 0, \"index\": 5, \"width\": 467, \"height\": 1167, \"label\": \"Figure\"}, {\"url\": \"assets/figures/arxiv/2610.05849v1/fig-006.webp\", \"caption\": \"\", \"page\": 0, \"index\": 6, \"width\": 1744, \"height\": 742, \"label\": \"Figure\"}, {\"url\": \"assets/figures/arxiv/2610.05849v1/fig-007.webp\", \"caption\": \"\", \"page\": 0, \"index\": 7, \"width\": 1743, \"height\": 735, \"label\": \"Figure\"}, {\"url\": \"assets/figures/arxiv/2610.05849v1/fig-008.webp\", \"caption\": \"\", \"page\": 0, \"index\": 8, \"width\": 1784, \"height\": 1448, \"label\": \"Figure\"}, {\"url\": \"assets/figures/arxiv/2610.05849v1/fig-009.webp\", \"caption\": \"\", \"page\": 0, \"index\": 9, \"width\": 1479, \"height\": 1074, \"label\": \"Figure\"}, {\"url\": \"assets/figures/arxiv/2610.05849v1/fig-010.webp\", \"caption\": \"\", \"page\": 0, \"index\": 10, \"width\": 1660, \"height\": 1232, \"label\": \"Figure\"}]"
motivation: 辐照下Ni基合金晶界成分重分布威胁核反应堆长期服役，但Fe、Cr、Mn溶质特异性偏析机制尚不清楚。
method: 本文对稀Ni-Fe、Ni-Cr、Ni-Mn二元合金系统开展Ni2+离子辐照至2 dpa，在500、800、1000 K下用STEM-EDS表征晶界化学，并以速率理论相场模型结合原子尺度输运数据解析机制。
result: Fe在所有温度下晶界贫化；Cr由SIA向晶界与空位向外输运竞争决定，500 K净偏析近零、高温贫化；Mn受热力学偏析主导而富集。
conclusion: 研究强调，理解辐照下晶界化学演化需同时考虑非平衡动力学输运、热力学驱动力、体汇效应与晶界迁移。
---

## 摘要
Ni 基结构合金中晶界（GBs）处辐照诱导的成分再分布对先进核反应堆的长期部署构成关键挑战。由于在辐照下缺陷介导的输运、热力学驱动力以及相互竞争的微观结构汇均可发挥作用，控制特定溶质偏聚的机制仍认识不足。我们对稀 Ni-Fe、Ni-Cr 和 Ni-Mn 二元合金在 500、800 和 1000 K 下进行系统的 Ni²⁺ 离子辐照至 2 dpa，并利用 STEM-EDS 表征晶界化学成分。偏聚行为通过基于原子尺度输运数据的速率理论相场建模进行解释。我们发现，Fe 在所有温度下均通过优先的空位-溶质交换（逆 Kirkendall 效应）在晶界处贫化。Cr 的偏聚反映了自间隙原子（SIA）介导的向晶界输运与空位介导的离开晶界输运之间随温度变化的竞争，在 500 K 时净偏聚接近零，而在更高温度下表现为贫化。相比之下，Mn 表现出由热力学偏聚主导的独特行为，导致其在晶界处局部富集。我们利用沿同一晶界的深度依赖表征，跨越辐照区和未辐照区，以区分辐射诱导贡献和热力学贡献，并验证未辐照区可作为内部热力学参考。800 K 时的空洞形成以及 800 和 1000 K 时的辐照诱导晶界迁移，通过抑制和重新分布溶质进一步增加了机制复杂性。我们的实验与计算联合评估表明，解读辐照下晶界化学演化需要同时考虑非平衡动力学输运、热力学驱动力、体相汇效应和晶界迁移。

## Abstract
Radiation-induced composition redistribution at grain boundaries (GBs) in Ni-based structural alloys poses a critical challenge for the long-term deployment of advanced nuclear reactors. The mechanisms governing solute-specific segregation remain poorly understood because defect-mediated transport, thermodynamic driving forces, and competing microstructural sinks can all contribute under irradiation. We perform systematic Ni2+ ion irradiations on dilute Ni-Fe, Ni-Cr, and Ni-Mn binary alloys at 500, 800, and 1000 K to 2 dpa and characterize GB chemistry using STEM-EDS. The segregation behavior is interpreted using rate-theory phase-field modeling informed by atomistic transport data. We find that Fe depletes at GBs across all temperatures via preferential vacancy-solute exchange (inverse Kirkendall effect). Cr segregation reflects a temperature-dependent competition between self-interstitial atom (SIA)-mediated transport toward GBs and vacancy-mediated transport away from GBs, yielding near-zero net segregation at 500 K and depletion at higher temperatures. In contrast, Mn exhibits distinct behavior dominated by thermodynamic segregation that drives local enrichment at the GB. We leverage depth-dependent characterization along the same GB, spanning irradiated and unirradiated regions, to separate radiation-induced and thermodynamic contributions and validate the unirradiated region as an internal thermodynamic reference. Void formation at 800 K and irradiation-induced GB migration at 800 and 1000 K further add mechanistic complexity by suppressing and redistributing the solute. Our combined experimental and computational assessments show that interpreting GB chemistry evolution under irradiation requires concurrent treatment of non-equilibrium kinetic transport, thermodynamic driving forces, bulk sink effects, and GB migration.

---

## 论文详细总结（自动生成）

# 论文总结：离子辐照与相场建模解析稀 Ni-X 合金晶界偏聚机制

> 说明：以下总结主要依据所给论文的标题、元数据与摘要。给定文本未包含全文方法、公式、实验重复数及算力细节，因此部分内容只能概括说明。

## 1. 核心问题与整体含义
- **研究动机**：Ni 基结构合金在先进核反应堆中长期服役时，辐照会导致晶界处发生成分再分布，即辐照诱导晶界偏聚/贫化。这会显著影响材料力学性能、腐蚀行为与服役寿命。
- **核心科学问题**：不同溶质元素在辐照下的晶界偏聚机制仍不清楚。缺陷介导输运、热力学驱动力、微结构汇竞争以及晶界迁移等多种因素可能同时作用，导致溶质特异性行为难以预测。
- **整体含义**：论文以稀 Ni-Fe、Ni-Cr、Ni-Mn 二元合金为模型体系，试图解耦辐射诱导的非平衡动力学与热力学偏聚贡献，为理解更复杂 Ni 基结构合金的晶界化学演化提供机制框架。

## 2. 方法论
- **核心思想**：采用“离子辐照实验 + STEM-EDS 表征 + 速率理论相场建模”的联合方法，将原子尺度输运数据与宏观晶界成分演化关联起来。
- **关键技术细节**：
  - 对稀 Ni-Fe、Ni-Cr、Ni-Mn 二元合金进行 Ni²⁺ 离子辐照，剂量达到 2 dpa。
  - 辐照温度设置为 500、800 和 1000 K，以考察温度依赖的偏聚行为。
  - 使用 STEM-EDS 表征晶界化学成分，并获得沿同一晶界的深度依赖成分剖面。
  - 利用跨越辐照区和未辐照区的深度剖面，区分辐射诱导贡献与热力学贡献，并将未辐照区作为内部热力学参考。
  - 采用基于原子尺度输运数据的速率理论相场模型解释实验偏聚趋势。
- **模型/算法流程（文字说明）**：
  - 速率理论描述辐照产生的点缺陷，包括空位和自间隙原子（SIA）的产生、复合、迁移及向晶界/体汇的输运。
  - 相场模型将缺陷介导的溶质通量与热力学驱动力耦合，模拟晶界附近成分随时间的演化。
  - 模型输入原子尺度输运参数，输出不同温度下各溶质的晶界偏聚或贫化趋势。
  - 将模拟结果与 STEM-EDS 实验剖面比较，分解空位介导、SIA 介导、热力学偏聚及晶界迁移等机制贡献。
  - 给定文本未列出具体公式或数值参数。

## 3. 实验设计
- **材料与场景**：
  - 三种稀二元合金：Ni-Fe、Ni-Cr、Ni-Mn。
  - 辐照条件：Ni²⁺ 离子辐照至 2 dpa。
  - 温度条件：500 K、800 K、1000 K。
  - 表征手段：STEM-EDS，沿同一晶界进行深度依赖成分分析。
- **Benchmark/参照设计**：
  - 本文不是传统机器学习 benchmark 型研究。
  - 其内部参照是同一晶界上未辐照区，用于近似热力学平衡偏聚参考。
  - 实验偏聚行为与速率理论相场模型结果互为验证。
- **对比对象**：
  - 对比不同溶质 Fe、Cr、Mn 在相同辐照条件下的行为差异。
  - 对比不同温度下同一溶质的偏聚/贫化趋势。
  - 对比辐照区与未辐照区，以区分辐射诱导效应和热力学效应。
  - 讨论 SIA 向晶界输运、空位离开晶界输运、空位-溶质交换、热力学偏聚等机制的竞争。

## 4. 资源与算力
- 给定文本**未明确说明**使用的 GPU 型号、数量、计算节点、训练时长或相场模拟的计算规模。
- 因此无法评估其计算资源投入、模型训练/求解成本或可复现性中的算力部分。
- 从论文性质看，主要计算应为速率理论相场模拟，而非深度学习训练，但具体算力信息未在摘要和元数据中给出。

## 5. 实验数量与充分性
- **实验数量估计**：
  - 至少包含 3 种合金 × 3 个温度 = 9 组主要辐照条件。
  - 每组条件下进行 STEM-EDS 晶界成分表征，并沿同一晶界跨越辐照区与未辐照区。
  - 计算方面对应多组相场模拟，用于解释不同溶质和温度下的偏聚机制。
- **充分性**：
  - 覆盖 Fe、Cr、Mn 三种溶质和三个温度，能够系统比较溶质特异性和温度依赖性。
  - 使用未辐照区作为内部热力学参考，设计较合理。
  - 实验与计算联合分析增强了机制解释的可信度。
- **局限**：
  - 给定文本未说明每个条件重复次数、晶界数量、晶界类型、统计误差和模型参数敏感性。
  - 因此无法完全判断统计充分性、客观性和公平性。
  - 但就摘要呈现而言，实验矩阵较系统，对比逻辑清晰。

## 6. 主要结论与发现
- **Fe**：在所有温度下均在晶界处贫化，机制为优先的空位-溶质交换，即逆 Kirkendall 效应。
- **Cr**：偏聚行为由温度依赖的竞争决定：
  - SIA 介导的溶质向晶界输运；
  - 空位介导的溶质离开晶界输运。
  - 500 K 时净偏聚接近零；更高温度下表现为晶界贫化。
- **Mn**：表现出独特行为，由热力学偏聚主导，导致其在晶界处局部富集。
- **微结构演化影响**：
  - 800 K 时出现空洞形成。
  - 800 和 1000 K 时发生辐照诱导晶界迁移。
  - 这些过程会抑制或重新分布溶质，进一步增加机制复杂性。
- **总体结论**：理解辐照下晶界化学演化，必须同时考虑非平衡动力学输运、热力学驱动力、体相汇效应以及晶界迁移。

## 7. 优点
- **多溶质系统对比**：同时研究 Fe、Cr、Mn，有利于揭示溶质特异性偏聚机制。
- **温度梯度设计**：500、800、1000 K 覆盖较宽温区，能捕捉竞争机制随温度的变化。
- **实验与计算结合**：STEM-EDS 提供真实晶界成分证据，相场建模提供机制解释。
- **内部参考巧妙**：利用同一晶界未辐照区作为热力学参考，有助于分离辐射诱导贡献与热力学贡献。
- **机制分解清晰**：将空位介导、SIA 介导、热力学偏聚、空洞和晶界迁移纳入统一分析框架。
- **实际意义强**：直接面向核反应堆结构材料中晶界化学演化这一关键工程问题。

## 8. 不足与局限
- **体系简化**：研究对象为稀 Ni-X 二元合金，与实际多组分 Ni 基结构合金存在成分复杂度差异。
- **辐照条件有限**：仅使用 Ni²⁺ 离子辐照至 2 dpa，不能完全代表中子辐照、更高剂量或长期服役条件。
- **温度点有限**：仅三个温度，虽然覆盖宽温区，但可能不足以精确刻画连续温度依赖转变。
- **晶界复杂性未充分展开**：摘要未说明晶界类型、取向、结构特征对偏聚的影响。
- **模型依赖输入参数**：速率理论相场模型依赖原子尺度输运数据，参数不确定性可能影响预测。
- **未辐照区参考的假设**：将未辐照区视为内部热力学参考具有合理性，但实际可能仍受辐照损伤梯度、应力或成分梯度影响。
- **算力与重复性信息缺失**：给定文本未提供算力、重复实验次数、统计误差和模型验证细节，限制了对可复现性和稳健性的全面评估。
- **应用限制**：结论可为 Ni 基合金设计提供机制参考，但外推到真实反应堆多因素耦合环境仍需更多验证。

（完）
